Repository: alawy23/ILmembrane_webapp

# Ionic Liquid Membrane Data Web App
This R web app (made with shiny and plotly). Takes manually collected ionic liquid membrane data and plots them in an interactive fashion.

## This repository holds the following scripts:
- data folder: 
  - This folder holds the membrane data Excel file named (IL_Robeson_R.xlsx)
- App.R:
  - This script is the app's parent script, which sources the server.R and ui.R scripts.
- global.R:
  - This script runs before any other script, which makes it useful to include the package calls (i.e. library())
  and any international support.
- ui.R:
  - This script holds the code required for setting up the user interface, such as the page layout. 
  Widgets are first introduced here too, and are also position in the page.
- server.R:
  - This scripts holds the code that provides the UI with outputs and corresponds to the ui inputs.
- plot_builder.R:
  - This script holds the function that makes the plotly plot. It is a custom function that holds 
  the plot_ly function inside it. Its arguments are mostly user inputs from the widgets, which makes
  the necessary changes to the plot.
- conditional_window.R:
  - This script hold the function that produces strings with html tags that are needed to make the SweetAlert 
  conditional table. This means that each point will show a differently formatted SweetAlert, depending on its type.

## App Demo:
- This gif shows a quick example of how this app is used.
- I will include a link here to it soon.

## Packages Used:
- shiny: 
  - http://shiny.rstudio.com
  - https://cran.r-project.org/web/packages/shiny/index.html
- xlsx: 
  - https://github.com/colearendt/xlsx
  - https://cran.r-project.org/web/packages/xlsx/index.html
- Plotly: 
  -	https://plotly-r.com
  - https://cran.r-project.org/web/packages/plotly/index.html
- Stringr: 
  -	http://stringr.tidyverse.org
  - https://cran.r-project.org/web/packages/stringr/index.html
- Tidyverse: 
  -	http://tidyverse.tidyverse.org
  - https://cran.r-project.org/web/packages/tidyverse/index.html
- Shinywidgets: 
  -	https://github.com/dreamRs/shinyWidgets
  - https://cran.r-project.org/web/packages/shinyWidgets/index.html
- Shinythemes: 
  - http://rstudio.github.io/shinythemes/
  - https://cran.r-project.org/web/packages/shinythemes/index.html
- Htmlwidgets: 
  - https://github.com/ramnathv/htmlwidgets
  - https://cran.r-project.org/web/packages/htmlwidgets/index.html
- DT: 
  - https://github.com/rstudio/DT
  - https://cran.r-project.org/web/packages/DT/index.html
- Shinytoastr: 
  - https://github.com/mangothecat/shinytoastr
  - https://cran.r-project.org/web/packages/shinytoastr/index.html
- Shinyhelper: 
  -	https://github.com/cwthom/shinyhelper
  - https://cran.r-project.org/web/packages/shinyhelper/index.html

## About:
- I will add the about section soon.

File: data/IL_Robeson_R_CO2CH4.csv (part 1 of 6)
Abbreviation,Type_cond,Type,Support/Copolymer/metal-organic framework (MOF),IL Cation name,IL Cation SMILE,IL Anion name,IL Anion SMILE,PIL Monomer Cation name,PIL Monomer Cation SMILE,PIL Anion name,PIL Anion SMILE,Full Name,Material 1,Material 2,Material 3,Material 4,Material 5,Material 6,Temperatures (degC),Pressures (bar),P,P(CO2) Error,alph,alphErr,DOI URL,Article Title,Authors,Journal,J_abb,Volume,Page,Year,Institutions,Corresponding Author,Corresponding Author Email,Corresponding Author Institution
[bmim][BF4],SILM,SILM,Porous (150 nm) hydrophobic tetrafluoroethylene–vinylidene fluoride copolymers,1-Butyl-3-methylimidazolium [bmim],C[N+]1=CN(CCCC)C=C1,Tetrafluoroborate [BF4],F[B-](F)(F)F,,,,,Porous (150 nm) hydrophobic tetrafluoroethylene–vinylidene fluoride copolymers supported {[1-Butyl-3-methylimidazolium [bmim]] [Tetrafluoroborate [BF4]]},Porous (150 nm) hydrophobic tetrafluoroethylene–vinylidene fluoride copolymers,1-Butyl-3-methylimidazolium [bmim],Tetrafluoroborate [BF4],,,,23,1,95.07,0.94,13.2,0.5,https://dx.doi.org/10.1016/j.seppur.2016.11.074,Permeability and selectivity of acid gases in supported conventional and novel imidazolium-based ionic liquid membranes,"Akhmetshina, Alsu I.; Gumerova, Olesya R.; Atlaskin, Artem A.; Petukhov, Anton N.; Sazanova, Tatyana S.; Yanbikov, Nail R.; Nyuchev, Alexander V.; Razov, Evgeny N.; Vorotyntsev, Ilya V.",Separation and Purification Technology,Sep. Purif. Technol.,176,92-106,2017,"Nizhny Novgorod State Technical University, Nizhny Novgorod, Russian Federation ; Kazan National Research Technological University, Kazan, Republic of Tatarstan, Russian Federation ; Lobachevsky State University of Nizhny Novgorod, Nizhny Novgorod, Russian Federation ; Russian Academy of Sciences, Nizhny Novgorod, Russian Federation","Vorotyntsev, Ilya V.",ilyavorotyntsev@me.com,"Nizhny Novgorod State Technical University, Nizhny Novgorod, Russian Federation"
[bmim][doc],SILM,SILM,Porous (150 nm) hydrophobic tetrafluoroethylene–vinylidene fluoride copolymers,1-Butyl-3-methylimidazolium [bmim],C[N+]1=CN(CCCC)C=C1,Bis(2-ethylhexyl) sulfosuccinate [doc],O=S([O-])(C(C(OCC(CCCC)CC)=O)CC(OCC(CCCC)CC)=O)=O,,,,,Porous (150 nm) hydrophobic tetrafluoroethylene–vinylidene fluoride copolymers supported {[1-Butyl-3-methylimidazolium [bmim]] [Bis(2-ethylhexyl) sulfosuccinate [doc]]},Porous (150 nm) hydrophobic tetrafluoroethylene–vinylidene fluoride copolymers,1-Butyl-3-methylimidazolium [bmim],Bis(2-ethylhexyl) sulfosuccinate [doc],,,,23,1,36.19,0.44,6.9,0.1,https://dx.doi.org/10.1016/j.seppur.2016.11.074,Permeability and selectivity of acid gases in supported conventional and novel imidazolium-based ionic liquid membranes,"Akhmetshina, Alsu I.; Gumerova, Olesya R.; Atlaskin, Artem A.; Petukhov, Anton N.; Sazanova, Tatyana S.; Yanbikov, Nail R.; Nyuchev, Alexander V.; Razov, Evgeny N.; Vorotyntsev, Ilya V.",Separation and Purification Technology,Sep. Purif. Technol.,176,92-106,2017,"Nizhny Novgorod State Technical University, Nizhny Novgorod, Russian Federation ; Kazan National Research Technological University, Kazan, Republic of Tatarstan, Russian Federation ; Lobachevsky State University of Nizhny Novgorod, Nizhny Novgorod, Russian Federation ; Russian Academy of Sciences, Nizhny Novgorod, Russian Federation","Vorotyntsev, Ilya V.",ilyavorotyntsev@me.com,"Nizhny Novgorod State Technical University, Nizhny Novgorod, Russian Federation"
PSF,No IL Membrane,No IL Membrane,,,,,,,,,,Polysulfone [PSF],Polysulfone [PSF],,,,,,22,10,6.9,,25,,https://dx.doi.org/10.1016/j.jngse.2016.10.061,High-pressure CO 2 /N 2 and CO 2 /CH 4 separation using dense polysulfone-supported ionic liquid membranes,"Alkhouzaam, Abdulqader; Khraisheh, Majeda; Atilhan, Mert; Al-Muhtaseb, Shaheen A.; Qi, Letian; Rooney, David.",Journal of Natural Gas Science and Engineering,J. Nat. Gas Eng.,36,472-485,2016,"Qatar University, Doha, Qatar ; Queen's University Belfast, Belfast, Northern Ireland, UK","Khraisheh, Majeda",m.khraisheh@qu.edu.qa,"Qatar University, Doha, Qatar"
poly(MEBIm-TFSI),PIL,PIL,,,,,,(1-[(2-methacryloyloxy) ethyl]-3-butylimidazolium [MEBIm],CCCC[N+]1=CN(C=C1)CCOC(C(C)=C)=O,bis(trifluoromethylsulfonyl)imide [Tf2N],FC(F)(S(=O)([N-]S(=O)(C(F)(F)F)=O)=O)F,poly([(1-[(2-methacryloyloxy) ethyl]-3-butylimidazolium [MEBIm]] [bis(trifluoromethylsulfonyl)imide [Tf2N]]),(1-[(2-methacryloyloxy) ethyl]-3-butylimidazolium [MEBIm],bis(trifluoromethylsulfonyl)imide [Tf2N],,,,,25,1,22.8,,24.1,,https://dx.doi.org/10.1016/j.memsci.2015.03.065,Influence of water vapor on the gas permeability of polymerized ionic liquids membranes,"Ansaloni, Luca; Nykaza, Jacob R.; Ye, Yuesheng; Elabd, Yossef A.; Giacinti Baschetti, Marco.",Journal of Membrane Science,J. Membr. Sci.,487,199-208,2015,"Università di Bologna, Bologna, Italy ; Drexel University, Philadelphia, PA, USA ; Texas A&M University, College Station, TX, USA","Ansaloni, Luca",luca.ansaloni6@unibo.it,"Università di Bologna, Bologna, Italy"
poly(MMA-b-MUBIm-TFSI),PIL-BCP,PIL-CP,poly(methyl methacrylate) [PMMA],,,,,(1-[(2-methacryloyloxy) undecyl]-3-butylimidazolium [MEBIm],CC(C(OCCCCCCCCCCN1C=[N+](CCCC)C=C1)=O)=C,bis(trifluoromethylsulfonyl)imide [Tf2N],FC(F)(S(=O)([N-]S(=O)(C(F)(F)F)=O)=O)F,poly(methyl methacrylate) [PMMA]-block-poly([(1-[(2-methacryloyloxy) ethyl]-3-butylimidazolium [MEBIm]] [bis(trifluoromethylsulfonyl)imide [Tf2N]]),poly(methyl methacrylate) [PMMA],(1-[(2-methacryloyloxy) ethyl]-3-butylimidazolium [MEBIm],bis(trifluoromethylsulfonyl)imide [Tf2N],,,,25,1,25.8,,14.9,,https://dx.doi.org/10.1016/j.memsci.2015.03.065,Influence of water vapor on the gas permeability of polymerized ionic liquids membranes,"Ansaloni, Luca; Nykaza, Jacob R.; Ye, Yuesheng; Elabd, Yossef A.; Giacinti Baschetti, Marco.",Journal of Membrane Science,J. Membr. Sci.,487,199-208,2015,"Università di Bologna, Bologna, Italy ; Drexel University, Philadelphia, PA, USA ; Texas A&M University, College Station, TX, USA","Ansaloni, Luca",luca.ansaloni6@unibo.it,"Università di Bologna, Bologna, Italy"
ZIF-8 PSF based MMM (0.06),No IL Membrane,No IL Membrane,,,,,,,,,,polysulfone [PSF] with 0.06 volume fraction filler (Zeolitic imidazolate framework-8 [ZIF-8]) mixed matrix membrane,polysulfone [PSF],Zeolitic imidazolate framework-8 [ZIF-8],,,,,30,6,427,,19,,https://dx.doi.org/10.1002/anie.201505508,Confinement of Ionic Liquids in Nanocages: Tailoring the Molecular Sieving Properties of ZIF-8 for Membrane-Based CO2Capture,"Ban, Yujie; Li, Zhengjie; Li, Yanshuo; Peng, Yuan; Jin, Hua; Jiao, Wenmei; Guo, Ang; Wang, Po; Yang, Qingyuan; Zhong, Chongli; Yang, Weishen.",Angewandte Chemie International Edition,Angew. Chem. Int. Ed.,54 (51),15483-15487,2015,"Dalian Institute of Chemical Physics, CAS, Dalian, China ; Beijing University of Chemical Technology, Beijing, China ; University of Chinese Academy of Sciences, Beijing, China","Li, Yanshuo",leeys@dicp.ac.cn,"Dalian Institute of Chemical Physics, CAS, Dalian, China"
IL([bmim][Tf2N])@ZIF-8 PSF based MMM (0.06),MMM,MMM,polysulfone [PSF] - Zeolite imidazolate framework-8 (Zn(2-methylimidazole)2) [ZIF-8],1-Butyl-3-methylimidazolium [bmim],C[N+]1=CN(CCCC)C=C1,bis(trifluoromethylsulfonyl)imide [Tf2N],FC(F)(S(=O)([N-]S(=O)(C(F)(F)F)=O)=O)F,,,,,polysulfone [PSF] with 0.06 volume fraction filler ([Zeolitic imidazolate framework-8 [ZIF-8]] and [1-Butyl-3-methylimidazolium [bmim]] [bis(trifluoromethylsulfonyl)imide [Tf2N]]) mixed matrix membrane,polysulfone [PSF],Zeolitic imidazolate framework-8 [ZIF-8],1-Butyl-3-methylimidazolium [bmim],bis(trifluoromethylsulfonyl)imide [Tf2N],,,30,6,307,,26,,https://dx.doi.org/10.1002/anie.201505508,Confinement of Ionic Liquids in Nanocages: Tailoring the Molecular Sieving Properties of ZIF-8 for Membrane-Based CO2Capture,"Ban, Yujie; Li, Zhengjie; Li, Yanshuo; Peng, Yuan; Jin, Hua; Jiao, Wenmei; Guo, Ang; Wang, Po; Yang, Qingyuan; Zhong, Chongli; Yang, Weishen.",Angewandte Chemie International Edition,Angew. Chem. Int. Ed.,54 (51),15483-15487,2015,"Dalian Institute of Chemical Physics, CAS, Dalian, China ; Beijing University of Chemical Technology, Beijing, China ; University of Chinese Academy of Sciences, Beijing, China","Li, Yanshuo",leeys@dicp.ac.cn,"Dalian Institute of Chemical Physics, CAS, Dalian, China"
[Rmim][Tf2N] RTIL R: Si-Me3,SILM,SILM,Porous hydrophilic polyethersulfone [PES],Trimethylsilyl-methyl-imidazolium [(Si-Me3)mim],C[N+]1=CN([Si](C)(C)C)C=C1,bis(trifluoromethylsulfonyl)imide [Tf2N],FC(F)(S(=O)([N-]S(=O)(C(F)(F)F)=O)=O)F,,,,,Porous hydrophilic polyethersulfone [PES] supported {[Trimethylsilyl-methyl-imidazolium-based [(Si-Me3)mim]] [bis(trifluoromethylsulfonyl)imide [Tf2N]]},Porous hydrophilic polyethersulfone [PES],Trimethylsilyl-methyl-imidazolium-based [(Si-Me3)mim],bis(trifluoromethylsulfonyl)imide [Tf2N],,,,22,0.9,480,10,12,,https://dx.doi.org/10.1021/ie8016237,Guide to CO2Separations in Imidazolium-Based Room-Temperature Ionic Liquids,"Bara, Jason E.; Carlisle, Trevor K.; Gabriel, Christopher J.; Camper, Dean; Finotello, Alexia; Gin, Douglas L.; Noble, Richard D.",Industrial & Engineering Chemistry Research,Ind. Eng. Chem. Res.,48 (6),2739-2751,2009,"University of Colorado at Boulder, Boulder, Colorado, USA","Gin, Douglas L., Noble, Richard D.",douglas.gin@colorado.edu ; nobler@colorado.edu,"University of Colorado at Boulder, Boulder, Colorado, USA"
[Rmim][Tf2N] RTIL R: Si-Me2Ph,SILM,SILM,Porous hydrophilic polyethersulfone [PES],Dimethylphenylsilyl-methyl-imidazolium [(Si-Me2Ph)mim],C[N+]1=CN([Si](C)(C2=CC=CC=C2)C)C=C1,bis(trifluoromethylsulfonyl)imide [Tf2N],FC(F)(S(=O)([N-]S(=O)(C(F)(F)F)=O)=O)F,,,,,Porous hydrophilic polyethersulfone [PES] supported {[Dimethylphenylsilyl-methyl-imidazolium-based [(Si-Me2Ph)mim]] [bis(trifluoromethylsulfonyl)imide [Tf2N]]},Porous hydrophilic polyethersulfone [PES],Dimethylphenylsilyl-methyl-imidazolium-based [(Si-Me2Ph)mim],bis(trifluoromethylsulfonyl)imide [Tf2N],,,,22,0.9,220,10,12,,https://dx.doi.org/10.1021/ie8016237,Guide to CO2Separations in Imidazolium-Based Room-Temperature Ionic Liquids,"Bara, Jason E.; Carlisle, Trevor K.; Gabriel, Christopher J.; Camper, Dean; Finotello, Alexia; Gin, Douglas L.; Noble, Richard D.",Industrial & Engineering Chemistry Research,Ind. Eng. Chem. Res.,48 (6),2739-2751,2009,"University of Colorado at Boulder, Boulder, Colorado, USA","Gin, Douglas L., Noble, Richard D.",douglas.gin@colorado.edu ; nobler@colorado.edu,"University of Colorado at Boulder, Boulder, Colorado, USA"
[Rmim][Tf2N] RTIL R: Siloxane,SILM,SILM,Porous hydrophilic polyethersulfone [PES],3-methyl-1-pentamethyldisiloxaneyl-imidazolium [MeSiOSi-mim],C[N+]1=CN([Si](C)(O[Si](C)(C)C)C)C=C1,bis(trifluoromethylsulfonyl)imide [Tf2N],FC(F)(S(=O)([N-]S(=O)(C(F)(F)F)=O)=O)F,,,,,Porous hydrophilic polyethersulfone [PES] supported {[Siloxane-methyl-imidazolium-based [(SiOSi)mim]] [bis(trifluoromethylsulfonyl)imide [Tf2N]]},Porous hydrophilic polyethersulfone [PES],Siloxane-methyl-imidazolium-based [(SiOSi)mim],bis(trifluoromethylsulfonyl)imide [Tf2N],,,,22,0.9,770,10,10,,https://dx.doi.org/10.1021/ie8016237,Guide to CO2Separations in Imidazolium-Based Room-Temperature Ionic Liquids,"Bara, Jason E.; Carlisle, Trevor K.; Gabriel, Christopher J.; Camper, Dean; Finotello, Alexia; Gin, Douglas L.; Noble, Richard D.",Industrial & Engineering Chemistry Research,Ind. Eng. Chem. Res.,48 (6),2739-2751,2009,"University of Colorado at Boulder, Boulder, Colorado, USA","Gin, Douglas L., Noble, Richard D.",douglas.gin@colorado.edu ; nobler@colorado.edu,"University of Colorado at Boulder, Boulder, Colorado, USA"
Poly(1d),PIL,PIL,,,,,,(4-Methylstyrene)-methoxyethyl-imidazolium [MeS-MEt-im],C=CC1=CC=C(C[N+]2=CN(CCOC)C=C2)C=C1,bis(trifluoromethylsulfonyl)imide [Tf2N],FC(F)(S(=O)([N-]S(=O)(C(F)(F)F)=O)=O)F,Poly([(4-Methylstyrene)-methoxyethyl-imidazolium [MeS-MEt-im]] [bis(trifluoromethylsulfonyl)imide [Tf2N]]),(4-Methylstyrene)-methoxyethyl-imidazolium [MeS-MEt-im],bis(trifluoromethylsulfonyl)imide [Tf2N],,,,,22,2,16,1,33,,https://dx.doi.org/10.1021/ie801019x,Effect of Anion on Gas Separation Performance of Polymer-Room-Temperature Ionic Liquid Composite Membranes,"Bara, Jason E.; Gin, Douglas L.; Noble, Richard D.",Industrial & Engineering Chemistry Research,Ind. Eng. Chem. Res.,47 (24),9919-9924,2008,"University of Colorado at Boulder, Boulder, Colorado, USA","Noble, Richard D.",nobler@colorado.edu,"University of Colorado at Boulder, Boulder, Colorado, USA"
poly(1d) with 20 mol % [C2mim][Tf2N],PIL-IL,PIL-IL,,1-Ethyl-3-methylimidazolium [emim],CN1C=C[N+](CC)=C1,bis(trifluoromethylsulfonyl)imide [Tf2N],FC(F)(S(=O)([N-]S(=O)(C(F)(F)F)=O)=O)F,(4-Methylstyrene)-methoxyethyl-imidazolium [MeS-MEt-im],C=CC1=CC=C(C[N+]2=CN(CCOC)C=C2)C=C1,bis(trifluoromethylsulfonyl)imide [Tf2N],FC(F)(S(=O)([N-]S(=O)(C(F)(F)F)=O)=O)F,Poly([(4-Methylstyrene)-methoxyethyl-imidazolium [MeS-MEt-im]] [bis(trifluoromethylsulfonyl)imide [Tf2N]]) with 20 mol % ([1-Ethyl-3-methylimidazolium [emim]] [bis(trifluoromethylsulfonyl)imide [Tf2N]]),(4-Methylstyrene)-methoxyethyl-imidazolium [MeS-MEt-im],bis(trifluoromethylsulfonyl)imide [Tf2N],1-Ethyl-3-methylimidazolium [emim],,,,22,2,60,2,24,,https://dx.doi.org/10.1021/ie801019x,Effect of Anion on Gas Separation Performance of Polymer-Room-Temperature Ionic Liquid Composite Membranes,"Bara, Jason E.; Gin, Douglas L.; Noble, Richard D.",Industrial & Engineering Chemistry Research,Ind. Eng. Chem. Res.,47 (24),9919-9924,2008,"University of Colorado at Boulder, Boulder, Colorado, USA","Noble, Richard D.",nobler@colorado.edu,"University of Colorado at Boulder, Boulder, Colorado, USA"
poly(1d) with 20 mol % [C2mim][dca],PIL-IL,PIL-IL,,1-Ethyl-3-methylimidazolium [emim],CN1C=C[N+](CC)=C1,Dicyanamide [DCA],N#C[N-]C#N,(4-Methylstyrene)-methoxyethyl-imidazolium [MeS-MEt-im],C=CC1=CC=C(C[N+]2=CN(CCOC)C=C2)C=C1,bis(trifluoromethylsulfonyl)imide [Tf2N],FC(F)(S(=O)([N-]S(=O)(C(F)(F)F)=O)=O)F,Poly([(4-Methylstyrene)-methoxyethyl-imidazolium [MeS-MEt-im]] [bis(trifluoromethylsulfonyl)imide [Tf2N]]) with 20 mol % ([1-Ethyl-3-methylimidazolium [emim]] [Dicyanamide [DCA]]),(4-Methylstyrene)-methoxyethyl-imidazolium [MeS-MEt-im],bis(trifluoromethylsulfonyl)imide [Tf2N],1-Ethyl-3-methylimidazolium [emim],Dicyanamide [DCA],,,22,2,41,1,25,,https://dx.doi.org/10.1021/ie801019x,Effect of Anion on Gas Separation Performance of Polymer-Room-Temperature Ionic Liquid Composite Membranes,"Bara, Jason E.; Gin, Douglas L.; Noble, Richard D.",Industrial & Engineering Chemistry Research,Ind. Eng. Chem. Res.,47 (24),9919-9924,2008,"University of Colorado at Boulder, Boulder, Colorado, USA","Noble, Richard D.",nobler@colorado.edu,"University of Colorado at Boulder, Boulder, Colorado, USA"
poly(1d) with 20 mol % [C2mim][OTf],PIL-IL,PIL-IL,,1-Ethyl-3-methylimidazolium [emim],CN1C=C[N+](CC)=C1,Triflate [OTf],[O-]S(C(F)(F)F)(=O)=O,(4-Methylstyrene)-methoxyethyl-imidazolium [MeS-MEt-im],C=CC1=CC=C(C[N+]2=CN(CCOC)C=C2)C=C1,bis(trifluoromethylsulfonyl)imide [Tf2N],FC(F)(S(=O)([N-]S(=O)(C(F)(F)F)=O)=O)F,Poly([(4-Methylstyrene)-methoxyethyl-imidazolium [MeS-MEt-im]] [bis(trifluoromethylsulfonyl)imide [Tf2N]]) with 20 mol % ([1-Ethyl-3-methylimidazolium [emim]] [Triflate [OTf]]),(4-Methylstyrene)-methoxyethyl-imidazolium [MeS-MEt-im],bis(trifluoromethylsulfonyl)imide [Tf2N],1-Ethyl-3-methylimidazolium [emim],Triflate [OTf],,,22,2,43,1,25,,https://dx.doi.org/10.1021/ie801019x,Effect of Anion on Gas Separation Performance of Polymer-Room-Temperature Ionic Liquid Composite Membranes,"Bara, Jason E.; Gin, Douglas L.; Noble, Richard D.",Industrial & Engineering Chemistry Research,Ind. Eng. Chem. Res.,47 (24),9919-9924,2008,"University of Colorado at Boulder, Boulder, Colorado, USA","Noble, Richard D.",nobler@colorado.edu,"University of Colorado at Boulder, Boulder, Colorado, USA"
poly(1d) with 20 mol % [C2mim][SbF6],PIL-IL,PIL-IL,,1-Ethyl-3-methylimidazolium [emim],CN1C=C[N+](CC)=C1,Fluoroantimonic acid [SbF6],F[Sb-](F)(F)(F)(F)F,(4-Methylstyrene)-methoxyethyl-imidazolium [MeS-MEt-im],C=CC1=CC=C(C[N+]2=CN(CCOC)C=C2)C=C1,bis(trifluoromethylsulfonyl)imide [Tf2N],FC(F)(S(=O)([N-]S(=O)(C(F)(F)F)=O)=O)F,Poly([(4-Methylstyrene)-methoxyethyl-imidazolium [MeS-MEt-im]] [bis(trifluoromethylsulfonyl)imide [Tf2N]]) with 20 mol % ([1-Ethyl-3-methylimidazolium [emim]] [Fluoroantimonic acid [SbF6]]),(4-Methylstyrene)-methoxyethyl-imidazolium [MeS-MEt-im],bis(trifluoromethylsulfonyl)imide [Tf2N],1-Ethyl-3-methylimidazolium [emim],Fluoroantimonic acid [SbF6],,,22,2,42,1,27,,https://dx.doi.org/10.1021/ie801019x,Effect of Anion on Gas Separation Performance of Polymer-Room-Temperature Ionic Liquid Composite Membranes,"Bara, Jason E.; Gin, Douglas L.; Noble, Richard D.",Industrial & Engineering Chemistry Research,Ind. Eng. Chem. Res.,47 (24),9919-9924,2008,"University of Colorado at Boulder, Boulder, Colorado, USA","Noble, Richard D.",nobler@colorado.edu,"University of Colorado at Boulder, Boulder, Colorado, USA"
Poly(a)-3b,PIL-IL,PIL-IL,,1-Butyl-3-methylimidazolium [bmim],C[N+]1=CN(CCCC)C=C1,bis(trifluoromethylsulfonyl)imide [Tf2N],FC(F)(S(=O)([N-]S(=O)(C(F)(F)F)=O)=O)F,(4-Methylstyrene)-methoxyethyl-imidazolium [MeS-MEt-im],C=CC1=CC=C(C[N+]2=CN(CCOC)C=C2)C=C1,bis(trifluoromethylsulfonyl)imide [Tf2N],FC(F)(S(=O)([N-]S(=O)(C(F)(F)F)=O)=O)F,Poly([(4-Methylstyrene)-methoxyethyl-imidazolium [MeS-MEt-im]] [bis(trifluoromethane)sulfonimide [Tf2N]]) with 20 mol % ([1-Butyl-3-methylimidazolium [bmim]] [bis(trifluoromethane)sulfonimide [Tf2N]]),(4-Methylstyrene)-methoxyethyl-imidazolium [MeS-MEt-im],bis(trifluoromethane)sulfonimide [Tf2N],1-Butyl-3-methylimidazolium [bmim],,,,22,2,51,1,24,,https://dx.doi.org/10.1021/ie801897r,"Effect of ""Free"" Cation Substituent on Gas Separation Performance of Polymer--Room-Temperature Ionic Liquid Composite Membranes","Bara, Jason E.; Noble, Richard D.; Gin, Douglas L.",Industrial & Engineering Chemistry Research,Ind. Eng. Chem. Res.,48 (9),4607-4610,2009,"University of Colorado at Boulder, Boulder, Colorado, USA","Noble, Richard D.",nobler@colorado.edu,"University of Colorado at Boulder, Boulder, Colorado, USA"
Poly(a)-3c,PIL-IL,PIL-IL,,Methoxyethyl methylimidazolium [Met-mim],CN1C=C[N+](CCOC)=C1,bis(trifluoromethylsulfonyl)imide [Tf2N],FC(F)(S(=O)([N-]S(=O)(C(F)(F)F)=O)=O)F,(4-Methylstyrene)-methoxyethyl-imidazolium [MeS-MEt-im],C=CC1=CC=C(C[N+]2=CN(CCOC)C=C2)C=C1,bis(trifluoromethylsulfonyl)imide [Tf2N],FC(F)(S(=O)([N-]S(=O)(C(F)(F)F)=O)=O)F,Poly([(4-Methylstyrene)-methoxyethyl-imidazolium [MeS-MEt-im]] [bis(trifluoromethane)sulfonimide [Tf2N]]) with 20 mol % ([Methoxyethyl methylimidazolium [Met-mim]] [bis(trifluoromethane)sulfonimide [Tf2N]]),(4-Methylstyrene)-methoxyethyl-imidazolium [MeS-MEt-im],bis(trifluoromethane)sulfonimide [Tf2N],Methoxyethyl methylimidazolium [Met-mim],,,,22,2,53,1,26,,https://dx.doi.org/10.1021/ie801897r,"Effect of ""Free"" Cation Substituent on Gas Separation Performance of Polymer--Room-Temperature Ionic Liquid Composite Membranes","Bara, Jason E.; Noble, Richard D.; Gin, Douglas L.",Industrial & Engineering Chemistry Research,Ind. Eng. Chem. Res.,48 (9),4607-4610,2009,"University of Colorado at Boulder, Boulder, Colorado, USA","Noble, Richard D.",nobler@colorado.edu,"University of Colorado at Boulder, Boulder, Colorado, USA"
Poly(a)-3e,PIL-IL,PIL-IL,,Propionitrile methylimidazolium [PrN-mim],CN1C=C[N+](CCCC#N)=C1,bis(trifluoromethylsulfonyl)imide [Tf2N],FC(F)(S(=O)([N-]S(=O)(C(F)(F)F)=O)=O)F,(4-Methylstyrene)-methoxyethyl-imidazolium [MeS-MEt-im],C=CC1=CC=C(C[N+]2=CN(CCOC)C=C2)C=C1,bis(trifluoromethylsulfonyl)imide [Tf2N],FC(F)(S(=O)([N-]S(=O)(C(F)(F)F)=O)=O)F,Poly([(4-Methylstyrene)-methoxyethyl-imidazolium [MeS-MEt-im]] [bis(trifluoromethane)sulfonimide [Tf2N]]) with 20 mol % ([Propionitrile methylimidazolium [PrN-mim]] [bis(trifluoromethane)sulfonimide [Tf2N]]),(4-Methylstyrene)-methoxyethyl-imidazolium [MeS-MEt-im],bis(trifluoromethane)sulfonimide [Tf2N],Propionitrile methylimidazolium [PrN-mim],,,,22,2,33,1,28,,https://dx.doi.org/10.1021/ie801897r,"Effect of ""Free"" Cation Substituent on Gas Separation Performance of Polymer--Room-Temperature Ionic Liquid Composite Membranes","Bara, Jason E.; Noble, Richard D.; Gin, Douglas L.",Industrial & Engineering Chemistry Research,Ind. Eng. Chem. Res.,48 (9),4607-4610,2009,"University of Colorado at Boulder, Boulder, Colorado, USA","Noble, Richard D.",nobler@colorado.edu,"University of Colorado at Boulder, Boulder, Colorado, USA"
Poly(a)-3e,PIL-IL,PIL-IL,,Pentafluorobutyl methylimidazolium [BuF5-mim],CN1C=C[N+](CCC(F)(F)C(F)(F)F)=C1,bis(trifluoromethylsulfonyl)imide [Tf2N],FC(F)(S(=O)([N-]S(=O)(C(F)(F)F)=O)=O)F,(4-Methylstyrene)-methoxyethyl-imidazolium [MeS-MEt-im],C=CC1=CC=C(C[N+]2=CN(CCOC)C=C2)C=C1,bis(trifluoromethylsulfonyl)imide [Tf2N],FC(F)(S(=O)([N-]S(=O)(C(F)(F)F)=O)=O)F,Poly([(4-Methylstyrene)-methoxyethyl-imidazolium [MeS-MEt-im]] [bis(trifluoromethane)sulfonimide [Tf2N]]) with 20 mol % ([Pentafluorobutyl methylimidazolium [BuF5-mim]] [bis(trifluoromethane)sulfonimide [Tf2N]]),(4-Methylstyrene)-methoxyethyl-imidazolium [MeS-MEt-im],bis(trifluoromethane)sulfonimide [Tf2N],Pentafluorobutyl methylimidazolium [BuF5-mim],,,,22,2,47,1,27,,https://dx.doi.org/10.1021/ie801897r,"Effect of ""Free"" Cation Substituent on Gas Separation Performance of Polymer--Room-Temperature Ionic Liquid Composite Membranes","Bara, Jason E.; Noble, Richard D.; Gin, Douglas L.",Industrial & Engineering Chemistry Research,Ind. Eng. Chem. Res.,48 (9),4607-4610,2009,"University of Colorado at Boulder, Boulder, Colorado, USA","Noble, Richard D.",nobler@colorado.edu,"University of Colorado at Boulder, Boulder, Colorado, USA"
Poly(a)-3f,PIL-IL,PIL-IL,,3-methyl-1-pentamethyldisiloxaneyl-imidazolium [MeSiOSi-mim],C[N+]1=CN([Si](C)(O[Si](C)(C)C)C)C=C1,bis(trifluoromethylsulfonyl)imide [Tf2N],FC(F)(S(=O)([N-]S(=O)(C(F)(F)F)=O)=O)F,(4-Methylstyrene)-methoxyethyl-imidazolium [MeS-MEt-im],C=CC1=CC=C(C[N+]2=CN(CCOC)C=C2)C=C1,bis(trifluoromethylsulfonyl)imide [Tf2N],FC(F)(S(=O)([N-]S(=O)(C(F)(F)F)=O)=O)F,Poly([(4-Methylstyrene)-methoxyethyl-imidazolium [MeS-MEt-im]] [bis(trifluoromethane)sulfonimide [Tf2N]]) with 20 mol % ([Hexamethyldisiloxane methylimidazolium [MeSiOSi-mim]] [bis(trifluoromethane)sulfonimide [Tf2N]]),(4-Methylstyrene)-methoxyethyl-imidazolium [MeS-MEt-im],bis(trifluoromethane)sulfonimide [Tf2N],Hexamethyldisiloxane methylimidazolium [MeSiOSi-mim],,,,22,2,55,1,20,,https://dx.doi.org/10.1021/ie801897r,"Effect of ""Free"" Cation Substituent on Gas Separation Performance of Polymer--Room-Temperature Ionic Liquid Composite Membranes","Bara, Jason E.; Noble, Richard D.; Gin, Douglas L.",Industrial & Engineering Chemistry Research,Ind. Eng. Chem. Res.,48 (9),4607-4610,2009,"University of Colorado at Boulder, Boulder, Colorado, USA","Noble, Richard D.",nobler@colorado.edu,"University of Colorado at Boulder, Boulder, Colorado, USA"
Neat Pebax?1657,No IL Membrane,No IL Membrane,,,,,,,,,,60% block ratio Poly(ethylene oxide) [PEO] 40% block ratio Poly[imino(1-oxohexamethylene)] [polyamide 6]   [Neat Pebax?1657],Poly(ethylene oxide) [PEO],Poly[imino(1-oxohexamethylene)] [polyamide 6],,,,,25,1,76.2,,18.6,,https://dx.doi.org/10.1016/j.seppur.2012.02.041,Gas transport properties of Pebax®/room temperature ionic liquid gel membranes,"Bernardo, Paola; Jansen, Johannes Carolus; Bazzarelli, Fabio; Tasselli, Franco; Fuoco, Alessio; Friess, Karel; Izák, Pavel; Jarmarová, Veronika; Ka?írková, Marie; Clarizia, Gabriele.",Separation and Purification Technology,Sep. Purif. Technol.,97,73-82,2012,"University of Calabria, Rende (CS), Italy ; Institute of Chemical Technology Prague, Prague, Czech Republic ; Institute of Chemical Process Fundamentals, Prague, Czech Republic ; Research Institute of Inorganic Chemistry, Ústí nad Labem, Czech Republic","Jansen, Johannes Carolus",jc.jansen@itm.cnr.it,"University of Calabria, Rende (CS), Italy"
Neat Pebax?2533,No IL Membrane,No IL Membrane,,,,,,,,,,80% block ratio Poly(tetramethylene oxide) [PTMO] 20% block ratio Poly[imino(1-oxododecamethylene)] [polyamide 12]   [Neat Pebax?2533],Poly(tetramethylene oxide) [PTMO],Poly[imino(1-oxododecamethylene)] [polyamide 12],,,,,25,1,257,,8.3,,https://dx.doi.org/10.1016/j.seppur.2012.02.041,Gas transport properties of Pebax®/room temperature ionic liquid gel membranes,"Bernardo, Paola; Jansen, Johannes Carolus; Bazzarelli, Fabio; Tasselli, Franco; Fuoco, Alessio; Friess, Karel; Izák, Pavel; Jarmarová, Veronika; Ka?írková, Marie; Clarizia, Gabriele.",Separation and Purification Technology,Sep. Purif. Technol.,97,73-82,2012,"University of Calabria, Rende (CS), Italy ; Institute of Chemical Technology Prague, Prague, Czech Republic ; Institute of Chemical Process Fundamentals, Prague, Czech Republic ; Research Institute of Inorganic Chemistry, Ústí nad Labem, Czech Republic","Jansen, Johannes Carolus",jc.jansen@itm.cnr.it,"University of Calabria, Rende (CS), Italy"
[TMPBI-I][Tf2N],PIL,PIL,,,,,,poly({Polybenzimidazoles [N-quaternized PBI]} {Isophthalic acid [Iso]}),CC(N1C)=[N+](C)C2=C1C=CC(C3=CC=C(N(C)C(CC4=CC=CC(C)=C4)=[N+]5C)C5=C3)=C2,bis(trifluoromethylsulfonyl)imide [Tf2N],FC(F)(S(=O)([N-]S(=O)(C(F)(F)F)=O)=O)F,poly({[Polybenzimidazoles [N-quaternized PBI]] [bis(trifluoromethane)sulfonimide [Tf2N]]} - {[Isophthalic acid [Iso]] [bis(trifluoromethane)sulfonimide [Tf2N]]}),Polybenzimidazoles [N-quaternized PBI],Isophthalic acid [Iso],bis(trifluoromethane)sulfonimide [Tf2N],,,,35,20.3,8.2,,59,,https://dx.doi.org/10.1016/j.memsci.2014.07.076,Investigation of gas permeation properties of film forming polymeric ionic liquids (PILs) based on polybenzimidazoles,"Bhavsar, Rupesh S.; Kumbharkar, Santosh C.; Kharul, Ulhas K.",Journal of Membrane Science,J. Membr. Sci.,470,494-503,2014,"CSIR-National Chemical Laboratory, Pune, India","Kharul, Ulhas K.",uk.kharul@ncl.res.in,"CSIR-National Chemical Laboratory, Pune, India"
[TMPBI-BuI][Tf2N],PIL,PIL,,,,,,poly({Polybenzimidazoles [N-quaternized PBI]} {5-tert-butylisophthalic acid [BuI]}),CC(N1C)=[N+](C)C2=C1C=CC(C3=CC=C(N(C)C(CC4=CC(C(C)(C)C)=CC(C)=C4)=[N+]5C)C5=C3)=C2,bis(trifluoromethylsulfonyl)imide [Tf2N],FC(F)(S(=O)([N-]S(=O)(C(F)(F)F)=O)=O)F,poly({[Polybenzimidazoles [N-quaternized PBI]] [bis(trifluoromethane)sulfonimide [Tf2N]]} - {[5-tert-butylisophthalic acid [BuI]] [bis(trifluoromethane)sulfonimide [Tf2N]]}),Polybenzimidazoles [N-quaternized PBI],5-tert-butylisophthalic acid [BuI],bis(trifluoromethane)sulfonimide [Tf2N],,,,35,20.3,17.9,,43,,https://dx.doi.org/10.1016/j.memsci.2014.07.076,Investigation of gas permeation properties of film forming polymeric ionic liquids (PILs) based on polybenzimidazoles,"Bhavsar, Rupesh S.; Kumbharkar, Santosh C.; Kharul, Ulhas K.",Journal of Membrane Science,J. Membr. Sci.,470,494-503,2014,"CSIR-National Chemical Laboratory, Pune, India","Kharul, Ulhas K.",uk.kharul@ncl.res.in,"CSIR-National Chemical Laboratory, Pune, India"
Polymer 2,PIL,PIL,,,,,,"2-methyl-1,3-dipentyl-imidazole [m-Pe2-im]",C=CCCCN1C(C)=[N+](C=C1)CCCC=C,bis(trifluoromethylsulfonyl)imide [Tf2N],FC(F)(S(=O)([N-]S(=O)(C(F)(F)F)=O)=O)F,"Poly([2-methyl-1,3-dipentyl-imidazole [m-Pe2-im]] [bis(trifluoromethane)sulfonimide [Tf2N]])","2-methyl-1,3-dipentyl-imidazole [m-Pe2-im]",bis(trifluoromethane)sulfonimide [Tf2N],,,,,23,2,5.3,0.1,20,1,https://dx.doi.org/10.1016/j.memsci.2009.10.022,Main-chain imidazolium polymer membranes for CO2 separations: An initial study of a new ionic liquid-inspired platform,"Carlisle, Trevor K.; Bara, Jason E.; Lafrate, Andrew L.; Gin, Douglas L.; Noble, Richard D.",Journal of Membrane Science,J. Membr. Sci.,359 (1-2),37-43,2010,"University of Colorado at Boulder, Boulder, Colorado, USA","Noble, Richard D.",nobler@colorado.edu,"University of Colorado at Boulder, Boulder, Colorado, USA"
Polymer 2-RTIL,PIL-IL,PIL-IL,,1-hexyl-3-methylimidazolium [hmim],C[N+]1=CN(C=C1)CCCCCC,bis(trifluoromethylsulfonyl)imide [Tf2N],FC(F)(S(=O)([N-]S(=O)(C(F)(F)F)=O)=O)F,"2-methyl-1,3-dipentyl-imidazole [m-Pe2-im]",C=CCCCN1C(C)=[N+](C=C1)CCCC=C,bis(trifluoromethylsulfonyl)imide [Tf2N],FC(F)(S(=O)([N-]S(=O)(C(F)(F)F)=O)=O)F,"Poly([2-methyl-1,3-dipentyl-imidazole [m-Pe2-im]] [bis(trifluoromethane)sulfonimide [Tf2N]]) with 20 mol % ([1-hexyl-3-methylimidazolium [hmim]] [bis(trifluoromethane)sulfonimide [Tf2N]])","2-methyl-1,3-dipentyl-imidazole [m-Pe2-im]",bis(trifluoromethane)sulfonimide [Tf2N],1-hexyl-3-methylimidazolium [hmim],,,,23,2,19,1,17,1,https://dx.doi.org/10.1016/j.memsci.2009.10.022,Main-chain imidazolium polymer membranes for CO2 separations: An initial study of a new ionic liquid-inspired platform,"Carlisle, Trevor K.; Bara, Jason E.; Lafrate, Andrew L.; Gin, Douglas L.; Noble, Richard D.",Journal of Membrane Science,J. Membr. Sci.,359 (1-2),37-43,2010,"University of Colorado at Boulder, Boulder, Colorado, USA","Noble, Richard D.",nobler@colorado.edu,"University of Colorado at Boulder, Boulder, Colorado, USA"
20-2a-45,PIL-IL,PIL-IL,,1-Ethyl-3-methylimidazolium [emim],C[N+]1=CN(C=C1)CC,bis(trifluoromethylsulfonyl)imide [Tf2N],FC(F)(S(=O)([N-]S(=O)(C(F)(F)F)=O)=O)F,{1-vinyl-3-(2-(2-(2-(2-(3-vinyl-imidazolium-1-yl)ethoxy)ethoxy)ethoxy)ethyl)-imidazolium [vim-tetraethoxy-veim]}-{1-vinyl-3-(Tetra(ethylene glycol))-imidazolium [v-(EtGly)3-im]},C=CN1C=[N+](CCOCCOCCOCCN2C=[N+](C=C)C=C2)C=C1.C=CN3C=[N+](CCOC)C=C3,bis(trifluoromethylsulfonyl)imide [Tf2N],FC(F)(S(=O)([N-]S(=O)(C(F)(F)F)=O)=O)F,poly(20 wt%{[1-vinyl-3-(2-(2-(2-(2-(3-vinyl-imidazolium-1-yl)ethoxy)ethoxy)ethoxy)ethyl)-imidazolium [vim-tetraethoxy-veim]] [bis(trifluoromethylsulfonyl)imide [Tf2N]]} - 80 wt% {[1-vinyl-3-(Tetra(ethylene glycol))-imidazolium [v-(EtGly)3-im]] [bis(trifluoromethylsulfonyl)imide [Tf2N]]}) with 45 wt% ([1-Ethyl-3-methylimidazolium [emim]] [bis(trifluoromethylsulfonyl)imide [Tf2N]]),1-vinyl-3-(2-(2-(2-(2-(3-vinyl-imidazolium-1-yl)ethoxy)ethoxy)ethoxy)ethyl)-imidazolium [vim-tetraethoxy-veim],1-vinyl-3-(Tetra(ethylene glycol))-imidazolium [v-(EtGly)3-im],1-Ethyl-3-methylimidazolium [emim],bis(trifluoromethylsulfonyl)imide [Tf2N],,,23,2,180,10,22,,https://dx.doi.org/10.1016/j.memsci.2012.01.006,CO2/light gas separation performance of cross-linked poly(vinylimidazolium) gel membranes as a function of ionic liquid loading and cross-linker content,"Carlisle, Trevor K.; Nicodemus, Garret D.; Gin, Douglas L.; Noble, Richard D.",Journal of Membrane Science,J. Membr. Sci.,397-398,24-37,2012,"University of Colorado at Boulder, Boulder, Colorado, USA","Noble, Richard D.",nobler@colorado.edu,"University of Colorado at Boulder, Boulder, Colorado, USA"
20-2b-45,PIL-IL,PIL-IL,,1-Ethyl-3-methylimidazolium [emim],C[N+]1=CN(C=C1)CC,bis(trifluoromethylsulfonyl)imide [Tf2N],FC(F)(S(=O)([N-]S(=O)(C(F)(F)F)=O)=O)F,{1-vinyl-3-(2-(2-(2-(2-(3-vinyl-imidazolium-1-yl)ethoxy)ethoxy)ethoxy)ethyl)-imidazolium [vim-tetraethoxy-veim]}-{1-vinyl-3-(Ethylene glycol)-imidazolium [v-(EtGly)-im]},C=CN1C=[N+](CCOCCOCCOCCN2C=[N+](C=C)C=C2)C=C1.C=CN3C=[N+](CCOCCOCCOC)C=C3,bis(trifluoromethylsulfonyl)imide [Tf2N],FC(F)(S(=O)([N-]S(=O)(C(F)(F)F)=O)=O)F,poly(20 wt%{[1-vinyl-3-(2-(2-(2-(2-(3-vinyl-imidazolium-1-yl)ethoxy)ethoxy)ethoxy)ethyl)-imidazolium [vim-tetraethoxy-veim]] [bis(trifluoromethylsulfonyl)imide [Tf2N]]} - 80 wt% {[1-vinyl-3-(Ethylene glycol)-imidazolium [v-(EtGly)-im]] [bis(trifluoromethylsulfonyl)imide [Tf2N]]}) with 45 wt% ([1-Ethyl-3-methylimidazolium [emim]] [bis(trifluoromethylsulfonyl)imide [Tf2N]]),1-vinyl-3-(2-(2-(2-(2-(3-vinyl-imidazolium-1-yl)ethoxy)ethoxy)ethoxy)ethyl)-imidazolium [vim-tetraethoxy-veim],1-vinyl-3-(Ethylene glycol)-imidazolium [v-(EtGly)-im],1-Ethyl-3-methylimidazolium [emim],bis(trifluoromethylsulfonyl)imide [Tf2N],,,23,2,250,10,22,,https://dx.doi.org/10.1016/j.memsci.2012.01.006,CO2/light gas separation performance of cross-linked poly(vinylimidazolium) gel membranes as a function of ionic liquid loading and cross-linker content,"Carlisle, Trevor K.; Nicodemus, Garret D.; Gin, Douglas L.; Noble, Richard D.",Journal of Membrane Science,J. Membr. Sci.,397-398,24-37,2012,"University of Colorado at Boulder, Boulder, Colorado, USA","Noble, Richard D.",nobler@colorado.edu,"University of Colorado at Boulder, Boulder, Colorado, USA"
20-2c-45,PIL-IL,PIL-IL,,1-Ethyl-3-methylimidazolium [emim],C[N+]1=CN(C=C1)CC,bis(trifluoromethylsulfonyl)imide [Tf2N],FC(F)(S(=O)([N-]S(=O)(C(F)(F)F)=O)=O)F,{1-vinyl-3-(2-(2-(2-(2-(3-vinyl-imidazolium-1-yl)ethoxy)ethoxy)ethoxy)ethyl)-imidazolium [vim-tetraethoxy-veim]}-{1-vinyl-3-hexylimidazolium [vhim]},C=CN1C=[N+](CCOCCOCCOCCN2C=[N+](C=C)C=C2)C=C1.C=CN3C=[N+](CCCCCC)C=C3,bis(trifluoromethylsulfonyl)imide [Tf2N],FC(F)(S(=O)([N-]S(=O)(C(F)(F)F)=O)=O)F,poly(20 wt%{[1-vinyl-3-(2-(2-(2-(2-(3-vinyl-imidazolium-1-yl)ethoxy)ethoxy)ethoxy)ethyl)-imidazolium [vim-tetraethoxy-veim]] [bis(trifluoromethylsulfonyl)imide [Tf2N]]} - 80 wt% {[1-vinyl-3-hexylimidazolium [vhim]] [bis(trifluoromethylsulfonyl)imide [Tf2N]]}) with 45 wt% ([1-Ethyl-3-methylimidazolium [emim]] [bis(trifluoromethylsulfonyl)imide [Tf2N]]),1-vinyl-3-(2-(2-(2-(2-(3-vinyl-imidazolium-1-yl)ethoxy)ethoxy)ethoxy)ethyl)-imidazolium [vim-tetraethoxy-veim],1-vinyl-3-hexylimidazolium [vhim],1-Ethyl-3-methylimidazolium [emim],bis(trifluoromethylsulfonyl)imide [Tf2N],,,23,2,240,10,17,,https://dx.doi.org/10.1016/j.memsci.2012.01.006,CO2/light gas separation performance of cross-linked poly(vinylimidazolium) gel membranes as a function of ionic liquid loading and cross-linker content,"Carlisle, Trevor K.; Nicodemus, Garret D.; Gin, Douglas L.; Noble, Richard D.",Journal of Membrane Science,J. Membr. Sci.,397-398,24-37,2012,"University of Colorado at Boulder, Boulder, Colorado, USA","Noble, Richard D.",nobler@colorado.edu,"University of Colorado at Boulder, Boulder, Colorado, USA"
20-2a-65,PIL-IL,PIL-IL,,1-Ethyl-3-methylimidazolium [emim],C[N+]1=CN(C=C1)CC,bis(trifluoromethylsulfonyl)imide [Tf2N],FC(F)(S(=O)([N-]S(=O)(C(F)(F)F)=O)=O)F,{1-vinyl-3-(2-(2-(2-(2-(3-vinyl-imidazolium-1-yl)ethoxy)ethoxy)ethoxy)ethyl)-imidazolium [vim-tetraethoxy-veim]}-{1-vinyl-3-(Tetra(ethylene glycol))-imidazolium [v-(EtGly)3-im]},C=CN1C=[N+](CCOCCOCCOCCN2C=[N+](C=C)C=C2)C=C1.C=CN3C=[N+](CCOC)C=C3,bis(trifluoromethylsulfonyl)imide [Tf2N],FC(F)(S(=O)([N-]S(=O)(C(F)(F)F)=O)=O)F,poly(20 wt%{[1-vinyl-3-(2-(2-(2-(2-(3-vinyl-imidazolium-1-yl)ethoxy)ethoxy)ethoxy)ethyl)-imidazolium [vim-tetraethoxy-veim]] [bis(trifluoromethylsulfonyl)imide [Tf2N]]} - 80 wt% {[1-vinyl-3-(Tetra(ethylene glycol))-imidazolium [v-(EtGly)3-im]] [bis(trifluoromethylsulfonyl)imide [Tf2N]]}) with 65 wt% ([1-Ethyl-3-methylimidazolium [emim]] [bis(trifluoromethylsulfonyl)imide [Tf2N]]),1-vinyl-3-(2-(2-(2-(2-(3-vinyl-imidazolium-1-yl)ethoxy)ethoxy)ethoxy)ethyl)-imidazolium [vim-tetraethoxy-veim],1-vinyl-3-(Tetra(ethylene glycol))-imidazolium [v-(EtGly)3-im],1-Ethyl-3-methylimidazolium [emim],bis(trifluoromethylsulfonyl)imide [Tf2N],,,23,2,370,20,19,,https://dx.doi.org/10.1016/j.memsci.2012.01.006,CO2/light gas separation performance of cross-linked poly(vinylimidazolium) gel membranes as a function of ionic liquid loading and cross-linker content,"Carlisle, Trevor K.; Nicodemus, Garret D.; Gin, Douglas L.; Noble, Richard D.",Journal of Membrane Science,J. Membr. Sci.,397-398,24-37,2012,"University of Colorado at Boulder, Boulder, Colorado, USA","Noble, Richard D.",nobler@colorado.edu,"University of Colorado at Boulder, Boulder, Colorado, USA"
20-2a-65,PIL-IL,PIL-IL,,1-Ethyl-3-methylimidazolium [emim],C[N+]1=CN(C=C1)CC,bis(trifluoromethylsulfonyl)imide [Tf2N],FC(F)(S(=O)([N-]S(=O)(C(F)(F)F)=O)=O)F,{1-vinyl-3-(2-(2-(2-(2-(3-vinyl-imidazolium-1-yl)ethoxy)ethoxy)ethoxy)ethyl)-imidazolium [vim-tetraethoxy-veim]}-{1-vinyl-3-(Ethylene glycol)-imidazolium [v-(EtGly)-im]},C=CN1C=[N+](CCOCCOCCOCCN2C=[N+](C=C)C=C2)C=C1.C=CN3C=[N+](CCOCCOCCOC)C=C3,bis(trifluoromethylsulfonyl)imide [Tf2N],FC(F)(S(=O)([N-]S(=O)(C(F)(F)F)=O)=O)F,poly(20 wt%{[1-vinyl-3-(2-(2-(2-(2-(3-vinyl-imidazolium-1-yl)ethoxy)ethoxy)ethoxy)ethyl)-imidazolium [vim-tetraethoxy-veim]] [bis(trifluoromethylsulfonyl)imide [Tf2N]]} - 80 wt% {[1-vinyl-3-(Ethylene glycol)-imidazolium [v-(EtGly)-im]] [bis(trifluoromethylsulfonyl)imide [Tf2N]]}) with 65 wt% ([1-Ethyl-3-methylimidazolium [emim]] [bis(trifluoromethylsulfonyl)imide [Tf2N]]),1-vinyl-3-(2-(2-(2-(2-(3-vinyl-imidazolium-1-yl)ethoxy)ethoxy)ethoxy)ethyl)-imidazolium [vim-tetraethoxy-veim],1-vinyl-3-(Ethylene glycol)-imidazolium [v-(EtGly)-im],1-Ethyl-3-methylimidazolium [emim],bis(trifluoromethylsulfonyl)imide [Tf2N],,,23,2,390,20,19,,https://dx.doi.org/10.1016/j.memsci.2012.01.006,CO2/light gas separation performance of cross-linked poly(vinylimidazolium) gel membranes as a function of ionic liquid loading and cross-linker content,"Carlisle, Trevor K.; Nicodemus, Garret D.; Gin, Douglas L.; Noble, Richard D.",Journal of Membrane Science,J. Membr. Sci.,397-398,24-37,2012,"University of Colorado at Boulder, Boulder, Colorado, USA","Noble, Richard D.",nobler@colorado.edu,"University of Colorado at Boulder, Boulder, Colorado, USA"
20-2a-65,PIL-IL,PIL-IL,,1-Ethyl-3-methylimidazolium [emim],C[N+]1=CN(C=C1)CC,bis(trifluoromethylsulfonyl)imide [Tf2N],FC(F)(S(=O)([N-]S(=O)(C(F)(F)F)=O)=O)F,{1-vinyl-3-(2-(2-(2-(2-(3-vinyl-imidazolium-1-yl)ethoxy)ethoxy)ethoxy)ethyl)-imidazolium [vim-tetraethoxy-veim]}-{1-vinyl-3-hexylimidazolium [vhim]},C=CN1C=[N+](CCOCCOCCOCCN2C=[N+](C=C)C=C2)C=C1.C=CN3C=[N+](CCCCCC)C=C3,bis(trifluoromethylsulfonyl)imide [Tf2N],FC(F)(S(=O)([N-]S(=O)(C(F)(F)F)=O)=O)F,poly(20 wt%{[1-vinyl-3-(2-(2-(2-(2-(3-vinyl-imidazolium-1-yl)ethoxy)ethoxy)ethoxy)ethyl)-imidazolium [vim-tetraethoxy-veim]] [bis(trifluoromethylsulfonyl)imide [Tf2N]]} - 80 wt% {[1-vinyl-3-hexylimidazolium [vhim]] [bis(trifluoromethylsulfonyl)imide [Tf2N]]}) with 65 wt% ([1-Ethyl-3-methylimidazolium [emim]] [bis(trifluoromethylsulfonyl)imide [Tf2N]]),1-vinyl-3-(2-(2-(2-(2-(3-vinyl-imidazolium-1-yl)ethoxy)ethoxy)ethoxy)ethyl)-imidazolium [vim-tetraethoxy-veim],1-vinyl-3-hexylimidazolium [vhim],1-Ethyl-3-methylimidazolium [emim],bis(trifluoromethylsulfonyl)imide [Tf2N],,,23,2,420,20,18,,https://dx.doi.org/10.1016/j.memsci.2012.01.006,CO2/light gas separation performance of cross-linked poly(vinylimidazolium) gel membranes as a function of ionic liquid loading and cross-linker content,"Carlisle, Trevor K.; Nicodemus, Garret D.; Gin, Douglas L.; Noble, Richard D.",Journal of Membrane Science,J. Membr. Sci.,397-398,24-37,2012,"University of Colorado at Boulder, Boulder, Colorado, USA","Noble, Richard D.",nobler@colorado.edu,"University of Colorado at Boulder, Boulder, Colorado, USA"
Poly(1a),PIL,PIL,,,,,,1-vinyl-3-methylimidazolium [vmim],C=CN1C=[N+](C)C=C1,bis(trifluoromethylsulfonyl)imide [Tf2N],FC(F)(S(=O)([N-]S(=O)(C(F)(F)F)=O)=O)F,Poly([1-vinyl-3-methylimidazolium [vmim]] [bis(trifluoromethane)sulfonimide [Tf2N]]),1-vinyl-3-methylimidazolium [vmim],bis(trifluoromethane)sulfonimide [Tf2N],,,,,23,2,4.8,0.3,40,,https://dx.doi.org/10.1021/ie202305m,Ideal CO2/Light Gas Separation Performance of Poly(vinylimidazolium) Membranes and Poly(vinylimidazolium)-Ionic Liquid Composite Films,"Carlisle, Trevor K.; Wiesenauer, Erin F.; Nicodemus, Garret D.; Gin, Douglas L.; Noble, Richard D.",Industrial & Engineering Chemistry Research,Ind. Eng. Chem. Res.,52 (3),1023-1032,2012,"University of Colorado at Boulder, Boulder, Colorado, USA","Noble, Richard D.",nobler@colorado.edu,"University of Colorado at Boulder, Boulder, Colorado, USA"
