Repository: alawy23/ILmembrane_webapp

# Ionic Liquid Membrane Data Web App
This R web app (made with shiny and plotly). Takes manually collected ionic liquid membrane data and plots them in an interactive fashion.

## This repository holds the following scripts:
- data folder: 
  - This folder holds the membrane data Excel file named (IL_Robeson_R.xlsx)
- App.R:
  - This script is the app's parent script, which sources the server.R and ui.R scripts.
- global.R:
  - This script runs before any other script, which makes it useful to include the package calls (i.e. library())
  and any international support.
- ui.R:
  - This script holds the code required for setting up the user interface, such as the page layout.

File: data/IL_Robeson_R_CO2N2.csv (part 2 of 8)
Abbreviation,Type_cond,Type,Support/Copolymer/metal-organic framework (MOF),IL Cation name,IL Cation SMILE,IL Anion name,IL Anion SMILE,PIL Monomer Cation name,PIL Monomer Cation SMILE,PIL Anion name,PIL Anion SMILE,Full Name,Material 1,Material 2,Material 3,Material 4,Material 5,Material 6,Temperatures (degC),Pressures (bar),P,P(CO2) Error,alph,alphErr,DOI URL,Article Title,Authors,Journal,J_abb,Volume,Page,Year,Institutions,Corresponding Author,Corresponding Author Email,Corresponding Author Institution
20-2b-45,PIL-IL,PIL-IL,,1-Ethyl-3-methylimidazolium [emim],C[N+]1=CN(C=C1)CC,bis(trifluoromethylsulfonyl)imide [Tf2N],FC(F)(S(=O)([N-]S(=O)(C(F)(F)F)=O)=O)F,{1-vinyl-3-(2-(2-(2-(2-(3-vinyl-imidazolium-1-yl)ethoxy)ethoxy)ethoxy)ethyl)-imidazolium [vim-tetraethoxy-veim]}-{1-vinyl-3-(Ethylene glycol)-imidazolium [v-(EtGly)-im]},C=CN1C=[N+](CCOCCOCCOCCN2C=[N+](C=C)C=C2)C=C1.C=CN3C=[N+](CCOCCOCCOC)C=C3,bis(trifluoromethylsulfonyl)imide [Tf2N],FC(F)(S(=O)([N-]S(=O)(C(F)(F)F)=O)=O)F,poly(20 mol%{[1-vinyl-3-(2-(2-(2-(2-(3-vinyl-imidazolium-1-yl)ethoxy)ethoxy)ethoxy)ethyl)-imidazolium [vim-tetraethoxy-veim]] [bis(trifluoromethylsulfonyl)imide [Tf2N]]} - 80 mol% {[1-vinyl-3-(Ethylene glycol)-imidazolium [v-(EtGly)-im]] [bis(trifluoromethylsulfonyl)imide [Tf2N]]}) with 45 wt% ([1-Ethyl-3-methylimidazolium [emim]] [bis(trifluoromethylsulfonyl)imide [Tf2N]]),1-vinyl-3-(2-(2-(2-(2-(3-vinyl-imidazolium-1-yl)ethoxy)ethoxy)ethoxy)ethyl)-imidazolium [vim-tetraethoxy-veim],1-vinyl-3-(Ethylene glycol)-imidazolium [v-(EtGly)-im],1-Ethyl-3-methylimidazolium [emim],bis(trifluoromethylsulfonyl)imide [Tf2N],,,23,2,250,10,35,,https://dx.doi.org/10.1016/j.memsci.2012.01.006,CO2/light gas separation performance of cross-linked poly(vinylimidazolium) gel membranes as a function of ionic liquid loading and cross-linker content,"Carlisle, Trevor K.; Nicodemus, Garret D.; Gin, Douglas L.; Noble, Richard D.",Journal of Membrane Science,J. Membr. Sci.,397-398,24-37,2012,"University of Colorado at Boulder, Boulder, CO, USA","Noble, Richard D.",nobler@colorado.edu,"University of Colorado at Boulder, Boulder, CO, USA"
20-2c-45,PIL-IL,PIL-IL,,1-Ethyl-3-methylimidazolium [emim],C[N+]1=CN(C=C1)CC,bis(trifluoromethylsulfonyl)imide [Tf2N],FC(F)(S(=O)([N-]S(=O)(C(F)(F)F)=O)=O)F,{1-vinyl-3-(2-(2-(2-(2-(3-vinyl-imidazolium-1-yl)ethoxy)ethoxy)ethoxy)ethyl)-imidazolium [vim-tetraethoxy-veim]}-{1-vinyl-3-hexylimidazolium [vhim]},C=CN1C=[N+](CCOCCOCCOCCN2C=[N+](C=C)C=C2)C=C1.C=CN3C=[N+](CCCCCC)C=C3,bis(trifluoromethylsulfonyl)imide [Tf2N],FC(F)(S(=O)([N-]S(=O)(C(F)(F)F)=O)=O)F,poly(20 mol%{[1-vinyl-3-(2-(2-(2-(2-(3-vinyl-imidazolium-1-yl)ethoxy)ethoxy)ethoxy)ethyl)-imidazolium [vim-tetraethoxy-veim]] [bis(trifluoromethylsulfonyl)imide [Tf2N]]} - 80 mol% {[1-vinyl-3-hexylimidazolium [vhim]] [bis(trifluoromethylsulfonyl)imide [Tf2N]]}) with 45 wt% ([1-Ethyl-3-methylimidazolium [emim]] [bis(trifluoromethylsulfonyl)imide [Tf2N]]),1-vinyl-3-(2-(2-(2-(2-(3-vinyl-imidazolium-1-yl)ethoxy)ethoxy)ethoxy)ethyl)-imidazolium [vim-tetraethoxy-veim],1-vinyl-3-hexylimidazolium [vhim],1-Ethyl-3-methylimidazolium [emim],bis(trifluoromethylsulfonyl)imide [Tf2N],,,23,2,240,10,31,,https://dx.doi.org/10.1016/j.memsci.2012.01.006,CO2/light gas separation performance of cross-linked poly(vinylimidazolium) gel membranes as a function of ionic liquid loading and cross-linker content,"Carlisle, Trevor K.; Nicodemus, Garret D.; Gin, Douglas L.; Noble, Richard D.",Journal of Membrane Science,J. Membr. Sci.,397-398,24-37,2012,"University of Colorado at Boulder, Boulder, CO, USA","Noble, Richard D.",nobler@colorado.edu,"University of Colorado at Boulder, Boulder, CO, USA"
20-2a-65,PIL-IL,PIL-IL,,1-Ethyl-3-methylimidazolium [emim],C[N+]1=CN(C=C1)CC,bis(trifluoromethylsulfonyl)imide [Tf2N],FC(F)(S(=O)([N-]S(=O)(C(F)(F)F)=O)=O)F,{1-vinyl-3-(2-(2-(2-(2-(3-vinyl-imidazolium-1-yl)ethoxy)ethoxy)ethoxy)ethyl)-imidazolium [vim-tetraethoxy-veim]}-{1-vinyl-3-(Tetra(ethylene glycol))-imidazolium [v-(EtGly)3-im]},C=CN1C=[N+](CCOCCOCCOCCN2C=[N+](C=C)C=C2)C=C1.C=CN3C=[N+](CCOC)C=C3,bis(trifluoromethylsulfonyl)imide [Tf2N],FC(F)(S(=O)([N-]S(=O)(C(F)(F)F)=O)=O)F,poly(20 mol%{[1-vinyl-3-(2-(2-(2-(2-(3-vinyl-imidazolium-1-yl)ethoxy)ethoxy)ethoxy)ethyl)-imidazolium [vim-tetraethoxy-veim]] [bis(trifluoromethylsulfonyl)imide [Tf2N]]} - 80 mol% {[1-vinyl-3-(Tetra(ethylene glycol))-imidazolium [v-(EtGly)3-im]] [bis(trifluoromethylsulfonyl)imide [Tf2N]]}) with 65 wt% ([1-Ethyl-3-methylimidazolium [emim]] [bis(trifluoromethylsulfonyl)imide [Tf2N]]),1-vinyl-3-(2-(2-(2-(2-(3-vinyl-imidazolium-1-yl)ethoxy)ethoxy)ethoxy)ethyl)-imidazolium [vim-tetraethoxy-veim],1-vinyl-3-(Tetra(ethylene glycol))-imidazolium [v-(EtGly)3-im],1-Ethyl-3-methylimidazolium [emim],bis(trifluoromethylsulfonyl)imide [Tf2N],,,23,2,370,20,34,,https://dx.doi.org/10.1016/j.memsci.2012.01.006,CO2/light gas separation performance of cross-linked poly(vinylimidazolium) gel membranes as a function of ionic liquid loading and cross-linker content,"Carlisle, Trevor K.; Nicodemus, Garret D.; Gin, Douglas L.; Noble, Richard D.",Journal of Membrane Science,J. Membr. Sci.,397-398,24-37,2012,"University of Colorado at Boulder, Boulder, CO, USA","Noble, Richard D.",nobler@colorado.edu,"University of Colorado at Boulder, Boulder, CO, USA"
20-2b-65,PIL-IL,PIL-IL,,1-Ethyl-3-methylimidazolium [emim],C[N+]1=CN(C=C1)CC,bis(trifluoromethylsulfonyl)imide [Tf2N],FC(F)(S(=O)([N-]S(=O)(C(F)(F)F)=O)=O)F,{1-vinyl-3-(2-(2-(2-(2-(3-vinyl-imidazolium-1-yl)ethoxy)ethoxy)ethoxy)ethyl)-imidazolium [vim-tetraethoxy-veim]}-{1-vinyl-3-(Ethylene glycol)-imidazolium [v-(EtGly)-im]},C=CN1C=[N+](CCOCCOCCOCCN2C=[N+](C=C)C=C2)C=C1.C=CN3C=[N+](CCOCCOCCOC)C=C3,bis(trifluoromethylsulfonyl)imide [Tf2N],FC(F)(S(=O)([N-]S(=O)(C(F)(F)F)=O)=O)F,poly(20 mol%{[1-vinyl-3-(2-(2-(2-(2-(3-vinyl-imidazolium-1-yl)ethoxy)ethoxy)ethoxy)ethyl)-imidazolium [vim-tetraethoxy-veim]] [bis(trifluoromethylsulfonyl)imide [Tf2N]]} - 80 mol% {[1-vinyl-3-(Ethylene glycol)-imidazolium [v-(EtGly)-im]] [bis(trifluoromethylsulfonyl)imide [Tf2N]]}) with 65 wt% ([1-Ethyl-3-methylimidazolium [emim]] [bis(trifluoromethylsulfonyl)imide [Tf2N]]),1-vinyl-3-(2-(2-(2-(2-(3-vinyl-imidazolium-1-yl)ethoxy)ethoxy)ethoxy)ethyl)-imidazolium [vim-tetraethoxy-veim],1-vinyl-3-(Ethylene glycol)-imidazolium [v-(EtGly)-im],1-Ethyl-3-methylimidazolium [emim],bis(trifluoromethylsulfonyl)imide [Tf2N],,,23,2,390,20,36,,https://dx.doi.org/10.1016/j.memsci.2012.01.006,CO2/light gas separation performance of cross-linked poly(vinylimidazolium) gel membranes as a function of ionic liquid loading and cross-linker content,"Carlisle, Trevor K.; Nicodemus, Garret D.; Gin, Douglas L.; Noble, Richard D.",Journal of Membrane Science,J. Membr. Sci.,397-398,24-37,2012,"University of Colorado at Boulder, Boulder, CO, USA","Noble, Richard D.",nobler@colorado.edu,"University of Colorado at Boulder, Boulder, CO, USA"
20-2c-65,PIL-IL,PIL-IL,,1-Ethyl-3-methylimidazolium [emim],C[N+]1=CN(C=C1)CC,bis(trifluoromethylsulfonyl)imide [Tf2N],FC(F)(S(=O)([N-]S(=O)(C(F)(F)F)=O)=O)F,{1-vinyl-3-(2-(2-(2-(2-(3-vinyl-imidazolium-1-yl)ethoxy)ethoxy)ethoxy)ethyl)-imidazolium [vim-tetraethoxy-veim]}-{1-vinyl-3-hexylimidazolium [vhim]},C=CN1C=[N+](CCOCCOCCOCCN2C=[N+](C=C)C=C2)C=C1.C=CN3C=[N+](CCCCCC)C=C3,bis(trifluoromethylsulfonyl)imide [Tf2N],FC(F)(S(=O)([N-]S(=O)(C(F)(F)F)=O)=O)F,poly(20 mol%{[1-vinyl-3-(2-(2-(2-(2-(3-vinyl-imidazolium-1-yl)ethoxy)ethoxy)ethoxy)ethyl)-imidazolium [vim-tetraethoxy-veim]] [bis(trifluoromethylsulfonyl)imide [Tf2N]]} - 80 mol% {[1-vinyl-3-hexylimidazolium [vhim]] [bis(trifluoromethylsulfonyl)imide [Tf2N]]}) with 65 wt% ([1-Ethyl-3-methylimidazolium [emim]] [bis(trifluoromethylsulfonyl)imide [Tf2N]]),1-vinyl-3-(2-(2-(2-(2-(3-vinyl-imidazolium-1-yl)ethoxy)ethoxy)ethoxy)ethyl)-imidazolium [vim-tetraethoxy-veim],1-vinyl-3-hexylimidazolium [vhim],1-Ethyl-3-methylimidazolium [emim],bis(trifluoromethylsulfonyl)imide [Tf2N],,,23,2,420,20,32,,https://dx.doi.org/10.1016/j.memsci.2012.01.006,CO2/light gas separation performance of cross-linked poly(vinylimidazolium) gel membranes as a function of ionic liquid loading and cross-linker content,"Carlisle, Trevor K.; Nicodemus, Garret D.; Gin, Douglas L.; Noble, Richard D.",Journal of Membrane Science,J. Membr. Sci.,397-398,24-37,2012,"University of Colorado at Boulder, Boulder, CO, USA","Noble, Richard D.",nobler@colorado.edu,"University of Colorado at Boulder, Boulder, CO, USA"
Poly(1a),PIL,PIL,,,,,,1-vinyl-3-methylimidazolium [vmim],C=CN1C=[N+](C)C=C1,bis(trifluoromethylsulfonyl)imide [Tf2N],FC(F)(S(=O)([N-]S(=O)(C(F)(F)F)=O)=O)F,Poly([1-vinyl-3-methylimidazolium [vmim]] [bis(trifluoromethylsulfonyl)imide [Tf2N]]),1-vinyl-3-methylimidazolium [vmim],bis(trifluoromethylsulfonyl)imide [Tf2N],,,,,23,2,4.8,0.3,29,,https://dx.doi.org/10.1021/ie202305m,Ideal CO2/Light Gas Separation Performance of Poly(vinylimidazolium) Membranes and Poly(vinylimidazolium)-Ionic Liquid Composite Films,"Carlisle, Trevor K.; Wiesenauer, Erin F.; Nicodemus, Garret D.; Gin, Douglas L.; Noble, Richard D.",Industrial & Engineering Chemistry Research,Ind. Eng. Chem. Res.,52 (3),1023-1032,2012,"University of Colorado at Boulder, Boulder, CO, USA","Noble, Richard D.",nobler@colorado.edu,"University of Colorado at Boulder, Boulder, CO, USA"
Poly(1b),PIL,PIL,,,,,,1-vinyl-3-hexylimidazolium [vhim],C=CN1C=[N+](CCCCCC)C=C1,bis(trifluoromethylsulfonyl)imide [Tf2N],FC(F)(S(=O)([N-]S(=O)(C(F)(F)F)=O)=O)F,Poly([1-vinyl-3-hexylimidazolium [vhim]] [bis(trifluoromethylsulfonyl)imide [Tf2N]]),1-vinyl-3-hexylimidazolium [vhim],bis(trifluoromethylsulfonyl)imide [Tf2N],,,,,23,2,69,5,17,,https://dx.doi.org/10.1021/ie202305m,Ideal CO2/Light Gas Separation Performance of Poly(vinylimidazolium) Membranes and Poly(vinylimidazolium)-Ionic Liquid Composite Films,"Carlisle, Trevor K.; Wiesenauer, Erin F.; Nicodemus, Garret D.; Gin, Douglas L.; Noble, Richard D.",Industrial & Engineering Chemistry Research,Ind. Eng. Chem. Res.,52 (3),1023-1032,2012,"University of Colorado at Boulder, Boulder, CO, USA","Noble, Richard D.",nobler@colorado.edu,"University of Colorado at Boulder, Boulder, CO, USA"
Poly(1b) + 20 mol % RTIL 4,PIL-IL,PIL-IL,,1-Ethyl-3-methylimidazolium [emim],C[N+]1=CN(C=C1)CC,bis(trifluoromethylsulfonyl)imide [Tf2N],FC(F)(S(=O)([N-]S(=O)(C(F)(F)F)=O)=O)F,1-vinyl-3-hexylimidazolium [vhim],C=CN1C=[N+](CCCCCC)C=C1,bis(trifluoromethylsulfonyl)imide [Tf2N],FC(F)(S(=O)([N-]S(=O)(C(F)(F)F)=O)=O)F,Poly([1-vinyl-3-hexylimidazolium [vhim]] [bis(trifluoromethylsulfonyl)imide [Tf2N]]) with 20 mol % ([1-Ethyl-3-methylimidazolium [emim]] [bis(trifluoromethylsulfonyl)imide [Tf2N]]),1-vinyl-3-hexylimidazolium [vhim],bis(trifluoromethylsulfonyl)imide [Tf2N],1-Ethyl-3-methylimidazolium [emim],,,,23,2,105,9,21,,https://dx.doi.org/10.1021/ie202305m,Ideal CO2/Light Gas Separation Performance of Poly(vinylimidazolium) Membranes and Poly(vinylimidazolium)-Ionic Liquid Composite Films,"Carlisle, Trevor K.; Wiesenauer, Erin F.; Nicodemus, Garret D.; Gin, Douglas L.; Noble, Richard D.",Industrial & Engineering Chemistry Research,Ind. Eng. Chem. Res.,52 (3),1023-1032,2012,"University of Colorado at Boulder, Boulder, CO, USA","Noble, Richard D.",nobler@colorado.edu,"University of Colorado at Boulder, Boulder, CO, USA"
Poly(1c),PIL,PIL,,,,,,1-vinyl-3-(2-(2-methoxy-ethoxy)-ethyl)-imidazolium [v-[(CH2CH2O)2CH3]-im],C=CN1C=[N+](CCOCCOC)C=C1,bis(trifluoromethylsulfonyl)imide [Tf2N],FC(F)(S(=O)([N-]S(=O)(C(F)(F)F)=O)=O)F,Poly([1-vinyl-3-(2-(2-methoxy-ethoxy)-ethyl)-imidazolium [v-[(CH2CH2O)2CH3]-im]] [bis(trifluoromethylsulfonyl)imide [Tf2N]]),1-vinyl-3-(2-(2-methoxy-ethoxy)-ethyl)-imidazolium [v-[(CH2CH2O)2CH3]-im],bis(trifluoromethylsulfonyl)imide [Tf2N],,,,,23,2,14,1,32,,https://dx.doi.org/10.1021/ie202305m,Ideal CO2/Light Gas Separation Performance of Poly(vinylimidazolium) Membranes and Poly(vinylimidazolium)-Ionic Liquid Composite Films,"Carlisle, Trevor K.; Wiesenauer, Erin F.; Nicodemus, Garret D.; Gin, Douglas L.; Noble, Richard D.",Industrial & Engineering Chemistry Research,Ind. Eng. Chem. Res.,52 (3),1023-1032,2012,"University of Colorado at Boulder, Boulder, CO, USA","Noble, Richard D.",nobler@colorado.edu,"University of Colorado at Boulder, Boulder, CO, USA"
Poly(1d),PIL,PIL,,,,,,1-vinyl-3-(2-[2-(2-methoxy-ethoxy)-ethoxy]-ethyl])-imidazolium [v-[(CH2CH2O)3CH3]-im],C=CN1C=[N+](CCOCCOCCOC)C=C1,bis(trifluoromethylsulfonyl)imide [Tf2N],FC(F)(S(=O)([N-]S(=O)(C(F)(F)F)=O)=O)F,Poly([1-vinyl-3-(2-[2-(2-methoxy-ethoxy)-ethoxy]-ethyl])-imidazolium [v-[(CH2CH2O)3CH3]-im]] [bis(trifluoromethylsulfonyl)imide [Tf2N]]),1-vinyl-3-(2-[2-(2-methoxy-ethoxy)-ethoxy]-ethyl])-imidazolium [v-[(CH2CH2O)3CH3]-im],bis(trifluoromethylsulfonyl)imide [Tf2N],,,,,23,2,26,2,34,,https://dx.doi.org/10.1021/ie202305m,Ideal CO2/Light Gas Separation Performance of Poly(vinylimidazolium) Membranes and Poly(vinylimidazolium)-Ionic Liquid Composite Films,"Carlisle, Trevor K.; Wiesenauer, Erin F.; Nicodemus, Garret D.; Gin, Douglas L.; Noble, Richard D.",Industrial & Engineering Chemistry Research,Ind. Eng. Chem. Res.,52 (3),1023-1032,2012,"University of Colorado at Boulder, Boulder, CO, USA","Noble, Richard D.",nobler@colorado.edu,"University of Colorado at Boulder, Boulder, CO, USA"
Poly(1e),PIL,PIL,,,,,,"1-vinyl-3-(3,3,4,4,5,5,6,6,6-Nonafluorohexyl))-imidazolium [v-[(CH2)2(CF2)3CF3]-im]",C=CN1C=[N+](CCC(F)(C(F)(C(F)(C(F)(F)F)F)F)F)C=C1,bis(trifluoromethylsulfonyl)imide [Tf2N],FC(F)(S(=O)([N-]S(=O)(C(F)(F)F)=O)=O)F,"Poly([1-vinyl-3-(3,3,4,4,5,5,6,6,6-Nonafluorohexyl))-imidazolium [v-[(CH2)2(CF2)3CF3]-im]] [bis(trifluoromethylsulfonyl)imide [Tf2N]])","1-vinyl-3-(3,3,4,4,5,5,6,6,6-Nonafluorohexyl))-imidazolium [v-[(CH2)2(CF2)3CF3]-im]",bis(trifluoromethylsulfonyl)imide [Tf2N],,,,,23,2,69,5,11,,https://dx.doi.org/10.1021/ie202305m,Ideal CO2/Light Gas Separation Performance of Poly(vinylimidazolium) Membranes and Poly(vinylimidazolium)-Ionic Liquid Composite Films,"Carlisle, Trevor K.; Wiesenauer, Erin F.; Nicodemus, Garret D.; Gin, Douglas L.; Noble, Richard D.",Industrial & Engineering Chemistry Research,Ind. Eng. Chem. Res.,52 (3),1023-1032,2012,"University of Colorado at Boulder, Boulder, CO, USA","Noble, Richard D.",nobler@colorado.edu,"University of Colorado at Boulder, Boulder, CO, USA"
Poly(1f),PIL,PIL,,,,,,"1-vinyl-3-(1,1,3,3,3-pentamethyl-disiloxanylmethyl))-imidazolium [v-[CH2Si(CH3)2OSi(CH3)3]-im]",C=CN1C=[N+](C[Si](C)(O[Si](C)(C)C)C)C=C1,bis(trifluoromethylsulfonyl)imide [Tf2N],FC(F)(S(=O)([N-]S(=O)(C(F)(F)F)=O)=O)F,"Poly([1-vinyl-3-(1,1,3,3,3-pentamethyl-disiloxanylmethyl))-imidazolium [v-[CH2Si(CH3)2OSi(CH3)3]-im]] [bis(trifluoromethylsulfonyl)imide [Tf2N]])","1-vinyl-3-(1,1,3,3,3-pentamethyl-disiloxanylmethyl))-imidazolium [v-[CH2Si(CH3)2OSi(CH3)3]-im]",bis(trifluoromethylsulfonyl)imide [Tf2N],,,,,23,2,130,10,14,,https://dx.doi.org/10.1021/ie202305m,Ideal CO2/Light Gas Separation Performance of Poly(vinylimidazolium) Membranes and Poly(vinylimidazolium)-Ionic Liquid Composite Films,"Carlisle, Trevor K.; Wiesenauer, Erin F.; Nicodemus, Garret D.; Gin, Douglas L.; Noble, Richard D.",Industrial & Engineering Chemistry Research,Ind. Eng. Chem. Res.,52 (3),1023-1032,2012,"University of Colorado at Boulder, Boulder, CO, USA","Noble, Richard D.",nobler@colorado.edu,"University of Colorado at Boulder, Boulder, CO, USA"
Poly(1f) + 20 mol % RTIL 4,PIL-IL,PIL-IL,,1-Ethyl-3-methylimidazolium [emim],C[N+]1=CN(C=C1)CC,bis(trifluoromethylsulfonyl)imide [Tf2N],FC(F)(S(=O)([N-]S(=O)(C(F)(F)F)=O)=O)F,"1-vinyl-3-(1,1,3,3,3-pentamethyl-disiloxanylmethyl))-imidazolium [v-[CH2Si(CH3)2OSi(CH3)3]-im]",C=CN1C=[N+](C[Si](C)(O[Si](C)(C)C)C)C=C1,bis(trifluoromethylsulfonyl)imide [Tf2N],FC(F)(S(=O)([N-]S(=O)(C(F)(F)F)=O)=O)F,"Poly([1-vinyl-3-(1,1,3,3,3-pentamethyl-disiloxanylmethyl))-imidazolium [v-[CH2Si(CH3)2OSi(CH3)3]-im]] [bis(trifluoromethylsulfonyl)imide [Tf2N]]) with 20 mol % ([1-Ethyl-3-methylimidazolium [emim]] [bis(trifluoromethylsulfonyl)imide [Tf2N]])","1-vinyl-3-(1,1,3,3,3-pentamethyl-disiloxanylmethyl))-imidazolium [v-[CH2Si(CH3)2OSi(CH3)3]-im]",bis(trifluoromethylsulfonyl)imide [Tf2N],1-Ethyl-3-methylimidazolium [emim],,,,23,2,190,10,19,,https://dx.doi.org/10.1021/ie202305m,Ideal CO2/Light Gas Separation Performance of Poly(vinylimidazolium) Membranes and Poly(vinylimidazolium)-Ionic Liquid Composite Films,"Carlisle, Trevor K.; Wiesenauer, Erin F.; Nicodemus, Garret D.; Gin, Douglas L.; Noble, Richard D.",Industrial & Engineering Chemistry Research,Ind. Eng. Chem. Res.,52 (3),1023-1032,2012,"University of Colorado at Boulder, Boulder, CO, USA","Noble, Richard D.",nobler@colorado.edu,"University of Colorado at Boulder, Boulder, CO, USA"
4 (SILM of emim Tf2N),SILM,SILM,Porous hydrophilic polyethersulfone [PES],1-Ethyl-3-methylimidazolium [emim],C[N+]1=CN(C=C1)CC,bis(trifluoromethylsulfonyl)imide [Tf2N],FC(F)(S(=O)([N-]S(=O)(C(F)(F)F)=O)=O)F,,,,,Porous hydrophilic polyethersulfone [PES] supported {[1-Ethyl-3-methylimidazolium [emim]] [bis(trifluoromethylsulfonyl)imide [Tf2N]]},Porous hydrophilic polyethersulfone [PES],1-Ethyl-3-methylimidazolium [emim],bis(trifluoromethylsulfonyl)imide [Tf2N],,,,23,2,1000,100,31,,https://dx.doi.org/10.1021/ie202305m,Ideal CO2/Light Gas Separation Performance of Poly(vinylimidazolium) Membranes and Poly(vinylimidazolium)-Ionic Liquid Composite Films,"Carlisle, Trevor K.; Wiesenauer, Erin F.; Nicodemus, Garret D.; Gin, Douglas L.; Noble, Richard D.",Industrial & Engineering Chemistry Research,Ind. Eng. Chem. Res.,52 (3),1023-1032,2012,"University of Colorado at Boulder, Boulder, CO, USA","Noble, Richard D.",nobler@colorado.edu,"University of Colorado at Boulder, Boulder, CO, USA"
10 wt% ZIF-8/IL–CS MMMs,MMM,MMM,poly[b(1/4)-2-amino-2-deoxy-D-glucopyranose] [Chitosan-CS] - Zeolitic imidazolate framework-8 [ZIF-8],1-Ethyl-3-methylimidazolium [emim],C[N+]1=CN(C=C1)CC,Acetate [Ac],CC([O-])=O,,,,,(poly[b(1/4)-2-amino-2-deoxy-D-glucopyranose] [Chitosan-CS] with 5 wt% [1-Ethyl-3-methylimidazolium [emim]] [Acetate [Ac]]) hyprid matrix filled with 10 wt% (Zeolitic imidazolate framework-8 [ZIF-8]) mixed matrix membrane,Zeolitic imidazolate framework-8 [ZIF-8],1-Ethyl-3-methylimidazolium [emim],Acetate [Ac],poly[b(1/4)-2-amino-2-deoxy-D-glucopyranose] [Chitosan-CS],,,50,2,5413,191,11.5,,https://dx.doi.org/10.1039/C5RA19331A,Synthesis and characterisation of MOF/ionic liquid/chitosan mixed matrix membranes for CO2/N2 separation,"Casado-Coterillo, Clara; Fernández-BarquÌn, Ana; Zornoza, Beatriz; Téllez, Carlos; Coronas, JoaquÌn; Irabien, Ángel.",RSC Advances,RSC Adv.,5 (124),102350-102361,2015,"Universidad de Cantabria, Santander, Spain ; Universidad de Zaragoza, Zaragoza, Spain","Casado-Coterillo, Clara",casadoc@unican.es,"Universidad de Cantabria, Santander, Spain"
5 wt% HKUST-1/IL–CS MMMs,MMM,MMM,"poly[b(1/4)-2-amino-2-deoxy-D-glucopyranose] [Chitosan-CS] - copper(II)-benzene-1,3,5-tricarboxylate [HKUST-1]",1-Ethyl-3-methylimidazolium [emim],C[N+]1=CN(C=C1)CC,Acetate [Ac],CC([O-])=O,,,,,"(poly[b(1/4)-2-amino-2-deoxy-D-glucopyranose] [Chitosan-CS] with 5 wt% [1-Ethyl-3-methylimidazolium [emim]] [Acetate [Ac]]) hyprid matrix filled with 5 wt% (copper(II)-benzene-1,3,5-tricarboxylate [HKUST-1]) mixed matrix membrane","copper(II)-benzene-1,3,5-tricarboxylate [HKUST-1]",1-Ethyl-3-methylimidazolium [emim],Acetate [Ac],poly[b(1/4)-2-amino-2-deoxy-D-glucopyranose] [Chitosan-CS],,,50,2,4754,1388,19.3,,https://dx.doi.org/10.1039/C5RA19331A,Synthesis and characterisation of MOF/ionic liquid/chitosan mixed matrix membranes for CO2/N2 separation,"Casado-Coterillo, Clara; Fernández-BarquÌn, Ana; Zornoza, Beatriz; Téllez, Carlos; Coronas, JoaquÌn; Irabien, Ángel.",RSC Advances,RSC Adv.,5 (124),102350-102361,2015,"Universidad de Cantabria, Santander, Spain ; Universidad de Zaragoza, Zaragoza, Spain","Casado-Coterillo, Clara",casadoc@unican.es,"Universidad de Cantabria, Santander, Spain"
MoS2 SILM-1,SILM,SILM,Molybdenum disulfide Nanosheets [MoS2],1-Butyl-3-methylimidazolium [bmim],C[N+]1=CN(CCCC)C=C1,Tetrafluoroborate [BF4],F[B-](F)(F)F,,,,,Molybdenum disulfide Nanosheets [MoS2] supported 26.50 wt% {[1-Butyl-3-methylimidazolium [bmim]] [Tetrafluoroborate [BF4]]},Molybdenum disulfide Nanosheets [MoS2],1-Butyl-3-methylimidazolium [bmim],Tetrafluoroborate [BF4],,,,25,0.6,60.8,,26.32,,https://dx.doi.org/10.1021/acsami.7b15762,Enhanced Gas Separation through Nanoconfined Ionic Liquid in Laminated MoS2 Membrane,"Chen, Danke; Ying, Wen; Guo, Yi; Ying, Yulong; Peng, Xinsheng.",ACS Applied Materials & Interfaces,ACS Appl. Mater. Interfaces.,9 (50),44251-44257,2017,"Zhejiang University, Hangzhou, China","Peng, Xinsheng",pengxinsheng@zju.edu.cn,"Zhejiang University, Hangzhou, China"
MoS2 SILM-2,SILM,SILM,Molybdenum disulfide Nanosheets [MoS2],1-Butyl-3-methylimidazolium [bmim],C[N+]1=CN(CCCC)C=C1,Tetrafluoroborate [BF4],F[B-](F)(F)F,,,,,Molybdenum disulfide Nanosheets [MoS2] supported 32.23 wt% {[1-Butyl-3-methylimidazolium [bmim]] [Tetrafluoroborate [BF4]]},Molybdenum disulfide Nanosheets [MoS2],1-Butyl-3-methylimidazolium [bmim],Tetrafluoroborate [BF4],,,,25,0.6,71.9,,56.68,,https://dx.doi.org/10.1021/acsami.7b15762,Enhanced Gas Separation through Nanoconfined Ionic Liquid in Laminated MoS2 Membrane,"Chen, Danke; Ying, Wen; Guo, Yi; Ying, Yulong; Peng, Xinsheng.",ACS Applied Materials & Interfaces,ACS Appl. Mater. Interfaces.,9 (50),44251-44257,2017,"Zhejiang University, Hangzhou, China","Peng, Xinsheng",pengxinsheng@zju.edu.cn,"Zhejiang University, Hangzhou, China"
MoS2 SILM-3,SILM,SILM,Molybdenum disulfide Nanosheets [MoS2],1-Butyl-3-methylimidazolium [bmim],C[N+]1=CN(CCCC)C=C1,Tetrafluoroborate [BF4],F[B-](F)(F)F,,,,,Molybdenum disulfide Nanosheets [MoS2] supported 59.31 wt% {[1-Butyl-3-methylimidazolium [bmim]] [Tetrafluoroborate [BF4]]},Molybdenum disulfide Nanosheets [MoS2],1-Butyl-3-methylimidazolium [bmim],Tetrafluoroborate [BF4],,,,25,0.6,92.9,,131.42,,https://dx.doi.org/10.1021/acsami.7b15762,Enhanced Gas Separation through Nanoconfined Ionic Liquid in Laminated MoS2 Membrane,"Chen, Danke; Ying, Wen; Guo, Yi; Ying, Yulong; Peng, Xinsheng.",ACS Applied Materials & Interfaces,ACS Appl. Mater. Interfaces.,9 (50),44251-44257,2017,"Zhejiang University, Hangzhou, China","Peng, Xinsheng",pengxinsheng@zju.edu.cn,"Zhejiang University, Hangzhou, China"
CAd0.71,No IL Membrane,No IL Membrane,,1-allyl-3-methylimidazolium [Amim],CN(C=C1)C=[N+]1CC=C,Chloride,[Cl-],,,,,Cellulose adamantates (CAd) with degree of substitution of 0.71. (1-allyl-3-methylimidazolium chloride [AmimCl] used as a reaction media).,Cellulose adamantates (CAd),1-allyl-3-methylimidazolium chloride [AmimCl],,,,,23,1,1.71,,13,,https://dx.doi.org/10.1016/j.memsci.2014.06.010,"Synthesis, characterization, and gas permeabilities of cellulose derivatives containing adamantane groups","Chen, Jing; Zhang, Jinming; Feng, Ye; Wu, Jin; He, Jiasong; Zhang, Jun.",Journal of Membrane Science,J. Membr. Sci.,469,507-514,2014,"Chinese Academy of Sciences (CAS), Beijing, China","Zhang, Jun",jzhang@iccas.ac.cn,"Chinese Academy of Sciences (CAS), Beijing, China"
CAd1.67,No IL Membrane,No IL Membrane,,1-allyl-3-methylimidazolium [Amim],CN(C=C1)C=[N+]1CC=C,Chloride,[Cl-],,,,,Cellulose adamantates (CAd) with degree of substitution of 1.67. (1-allyl-3-methylimidazolium chloride [AmimCl] used as a reaction media).,Cellulose adamantates (CAd),1-allyl-3-methylimidazolium chloride [AmimCl],,,,,23,1,8.16,,17,,https://dx.doi.org/10.1016/j.memsci.2014.06.010,"Synthesis, characterization, and gas permeabilities of cellulose derivatives containing adamantane groups","Chen, Jing; Zhang, Jinming; Feng, Ye; Wu, Jin; He, Jiasong; Zhang, Jun.",Journal of Membrane Science,J. Membr. Sci.,469,507-514,2014,"Chinese Academy of Sciences (CAS), Beijing, China","Zhang, Jun",jzhang@iccas.ac.cn,"Chinese Academy of Sciences (CAS), Beijing, China"
CAd2.17,No IL Membrane,No IL Membrane,,1-allyl-3-methylimidazolium [Amim],CN(C=C1)C=[N+]1CC=C,Chloride,[Cl-],,,,,Cellulose adamantates (CAd) with degree of substitution of 2.17. (1-allyl-3-methylimidazolium chloride [AmimCl] used as a reaction media).,Cellulose adamantates (CAd),1-allyl-3-methylimidazolium chloride [AmimCl],,,,,23,1,15.2,,11.3,,https://dx.doi.org/10.1016/j.memsci.2014.06.010,"Synthesis, characterization, and gas permeabilities of cellulose derivatives containing adamantane groups","Chen, Jing; Zhang, Jinming; Feng, Ye; Wu, Jin; He, Jiasong; Zhang, Jun.",Journal of Membrane Science,J. Membr. Sci.,469,507-514,2014,"Chinese Academy of Sciences (CAS), Beijing, China","Zhang, Jun",jzhang@iccas.ac.cn,"Chinese Academy of Sciences (CAS), Beijing, China"
CAd0.22 Ac2.2,No IL Membrane,No IL Membrane,,1-allyl-3-methylimidazolium [Amim],CN(C=C1)C=[N+]1CC=C,Chloride,[Cl-],,,,,Cellulose adamantate Acetate (CAdAc) with degree of substitution of CAd:0.22 and Ac:2.2. (1-allyl-3-methylimidazolium chloride [AmimCl] used as a reaction media).,Cellulose adamantate Acetate (CAdAc),1-allyl-3-methylimidazolium chloride [AmimCl],,,,,23,1,10.1,,24,,https://dx.doi.org/10.1016/j.memsci.2014.06.010,"Synthesis, characterization, and gas permeabilities of cellulose derivatives containing adamantane groups","Chen, Jing; Zhang, Jinming; Feng, Ye; Wu, Jin; He, Jiasong; Zhang, Jun.",Journal of Membrane Science,J. Membr. Sci.,469,507-514,2014,"Chinese Academy of Sciences (CAS), Beijing, China","Zhang, Jun",jzhang@iccas.ac.cn,"Chinese Academy of Sciences (CAS), Beijing, China"
CAd1.0 Ac1.5,No IL Membrane,No IL Membrane,,1-allyl-3-methylimidazolium [Amim],CN(C=C1)C=[N+]1CC=C,Chloride,[Cl-],,,,,Cellulose adamantate Acetate (CAdAc) with degree of substitution of CAd:1.0 and Ac:1.5. (1-allyl-3-methylimidazolium chloride [AmimCl] used as a reaction media).,Cellulose adamantate Acetate (CAdAc),1-allyl-3-methylimidazolium chloride [AmimCl],,,,,23,1,15.3,,12,,https://dx.doi.org/10.1016/j.memsci.2014.06.010,"Synthesis, characterization, and gas permeabilities of cellulose derivatives containing adamantane groups","Chen, Jing; Zhang, Jinming; Feng, Ye; Wu, Jin; He, Jiasong; Zhang, Jun.",Journal of Membrane Science,J. Membr. Sci.,469,507-514,2014,"Chinese Academy of Sciences (CAS), Beijing, China","Zhang, Jun",jzhang@iccas.ac.cn,"Chinese Academy of Sciences (CAS), Beijing, China"
[C2mim][Tf2N],SILM,SILM,Non-porous alumina (pore size 20nm)  [Al2O3],1-Ethyl-3-methylimidazolium [emim],C[N+]1=CN(C=C1)CC,bis(trifluoromethylsulfonyl)imide [Tf2N],FC(F)(S(=O)([N-]S(=O)(C(F)(F)F)=O)=O)F,,,,,Non-porous alumina (pore size 20nm)  [Al2O3] supported {[1-Ethyl-3-methylimidazolium [emim]] [bis(trifluoromethylsulfonyl)imide [Tf2N]]},Non-porous alumina (pore size 20nm)  [Al2O3],1-Ethyl-3-methylimidazolium [emim],bis(trifluoromethylsulfonyl)imide [Tf2N],,,,23,1.15,2640,190,20,3,https://dx.doi.org/10.1016/j.memsci.2011.11.037,CO2/N2 separations using nanoporous alumina-supported ionic liquid membranes: Effect of the support on separation performance,"Close, Joshua J.; Farmer, Karen; Moganty, Surya S.; Baltus, Ruth E.",Journal of Membrane Science,J. Membr. Sci.,390-391,201-210,2012,"Clarkson University, Potsdam, NY, United States","Baltus, Ruth E.",baltus@clarkson.edu,"Clarkson University, Potsdam, NY, United States"
[C6mim][Tf2N],SILM,SILM,Non-porous alumina (pore size 20nm)  [Al2O3],1-hexyl-3-methylimidazolium [hmim],C[N+]1=CN(C=C1)CCCCCC,bis(trifluoromethylsulfonyl)imide [Tf2N],FC(F)(S(=O)([N-]S(=O)(C(F)(F)F)=O)=O)F,,,,,Non-porous alumina (pore size 20nm)  [Al2O3] supported {[1-hexyl-3-methylimidazolium [hmim]] [bis(trifluoromethylsulfonyl)imide [Tf2N]]},Non-porous alumina (pore size 20nm)  [Al2O3],1-hexyl-3-methylimidazolium [hmim],bis(trifluoromethylsulfonyl)imide [Tf2N],,,,23,1.15,1800,400,12,1,https://dx.doi.org/10.1016/j.memsci.2011.11.037,CO2/N2 separations using nanoporous alumina-supported ionic liquid membranes: Effect of the support on separation performance,"Close, Joshua J.; Farmer, Karen; Moganty, Surya S.; Baltus, Ruth E.",Journal of Membrane Science,J. Membr. Sci.,390-391,201-210,2012,"Clarkson University, Potsdam, NY, United States","Baltus, Ruth E.",baltus@clarkson.edu,"Clarkson University, Potsdam, NY, United States"
[bmim][BF4],SILM,SILM,Porous hydrophobic poly(vinylidene fluoride) [PVDF],1-Butyl-3-methylimidazolium [bmim],C[N+]1=CN(CCCC)C=C1,Tetrafluoroborate [BF4],F[B-](F)(F)F,,,,,Porous hydrophobic poly(vinylidene fluoride) [PVDF] supported {[1-Butyl-3-methylimidazolium [bmim]] [Tetrafluoroborate [BF4]]},Porous hydrophobic poly(vinylidene fluoride) [PVDF],1-Butyl-3-methylimidazolium [bmim],Tetrafluoroborate [BF4],,,,30,2,93.9,,52.3,,https://dx.doi.org/10.1016/j.memsci.2009.10.044,Gas separation properties of supported liquid membranes prepared with unconventional ionic liquids,"Cserjési, Petra; Nemestóthy, Nándor; Bélafi-Bakó, Katalin.",Journal of Membrane Science,J. Membr. Sci.,349 (1-2),11-Jun,2010,"Pannon University, Egyetem, Veszprém, Hungary","Bélafi-Bakó, Katalin",bako@mukki.richem.hu,"Pannon University, Egyetem, Veszprém, Hungary"
EcoengTM 1111P,SILM,SILM,Porous hydrophobic poly(vinylidene fluoride) [PVDF],"1,3-Dimethylimidazolium [mmim]",C[N+]1=CN(C=C1)C,Dimethylphosphate,O=P(OC)([O-])OC,,,,,"Porous hydrophobic poly(vinylidene fluoride) [PVDF] supported {[1,3-Dimethylimidazolium [mmim]] [Dimethylphosphate]}",Porous hydrophobic poly(vinylidene fluoride) [PVDF],"1,3-Dimethylimidazolium [mmim]",Dimethylphosphate,,,,30,2,127,,10.9,,https://dx.doi.org/10.1016/j.memsci.2009.10.044,Gas separation properties of supported liquid membranes prepared with unconventional ionic liquids,"Cserjési, Petra; Nemestóthy, Nándor; Bélafi-Bakó, Katalin.",Journal of Membrane Science,J. Membr. Sci.,349 (1-2),11-Jun,2010,"Pannon University, Egyetem, Veszprém, Hungary","Bélafi-Bakó, Katalin",bako@mukki.richem.hu,"Pannon University, Egyetem, Veszprém, Hungary"
Cyphos 102,SILM,SILM,Porous hydrophobic poly(vinylidene fluoride) [PVDF],Trihexyl(tetradecyl)phosphonium [P66614],CCCCCC[P+](CCCCCC)(CCCCCC)CCCCCCCCCCCCCC,Bromide [Br],[Br-],,,,,Porous hydrophobic poly(vinylidene fluoride) [PVDF] supported {[Trihexyl(tetradecyl)phosphonium [P66614]] [Bromide [Br]]},Porous hydrophobic poly(vinylidene fluoride) [PVDF],Trihexyl(tetradecyl)phosphonium [P66614],Bromide [Br],,,,30,2,637,,41.5,,https://dx.doi.org/10.1016/j.memsci.2009.10.044,Gas separation properties of supported liquid membranes prepared with unconventional ionic liquids,"Cserjési, Petra; Nemestóthy, Nándor; Bélafi-Bakó, Katalin.",Journal of Membrane Science,J. Membr. Sci.,349 (1-2),11-Jun,2010,"Pannon University, Egyetem, Veszprém, Hungary","Bélafi-Bakó, Katalin",bako@mukki.richem.hu,"Pannon University, Egyetem, Veszprém, Hungary"
Cyphos 103,SILM,SILM,Porous hydrophobic poly(vinylidene fluoride) [PVDF],Trihexyl(tetradecyl)phosphonium [P66614],CCCCCC[P+](CCCCCC)(CCCCCC)CCCCCCCCCCCCCC,Decanoate,[O-]C(CCCCCCCCC)=O,,,,,Porous hydrophobic poly(vinylidene fluoride) [PVDF] supported {[Trihexyl(tetradecyl)phosphonium [P66614]] [Decanoate]},Porous hydrophobic poly(vinylidene fluoride) [PVDF],Trihexyl(tetradecyl)phosphonium [P66614],Decanoate,,,,30,2,487,,43.1,,https://dx.doi.org/10.1016/j.memsci.2009.10.044,Gas separation properties of supported liquid membranes prepared with unconventional ionic liquids,"Cserjési, Petra; Nemestóthy, Nándor; Bélafi-Bakó, Katalin.",Journal of Membrane Science,J. Membr. Sci.,349 (1-2),11-Jun,2010,"Pannon University, Egyetem, Veszprém, Hungary","Bélafi-Bakó, Katalin",bako@mukki.richem.hu,"Pannon University, Egyetem, Veszprém, Hungary"
Cyphos 104,SILM,SILM,Porous hydrophobic poly(vinylidene fluoride) [PVDF],Trihexyl(tetradecyl)phosphonium [P66614],CCCCCC[P+](CCCCCC)(CCCCCC)CCCCCCCCCCCCCC,"Bis(2,4,4-trimethylpentyl)phosphinate",CC(CC(C)(C)C)CP(CC(C)CC(C)(C)C)([O-])=O,,,,,"Porous hydrophobic poly(vinylidene fluoride) [PVDF] supported {[Trihexyl(tetradecyl)phosphonium [P66614]] [Bis(2,4,4-trimethylpentyl)phosphinate]}",Porous hydrophobic poly(vinylidene fluoride) [PVDF],Trihexyl(tetradecyl)phosphonium [P66614],"Bis(2,4,4-trimethylpentyl)phosphinate",,,,30,2,642,,31.6,,https://dx.doi.org/10.1016/j.memsci.2009.10.044,Gas separation properties of supported liquid membranes prepared with unconventional ionic liquids,"Cserjési, Petra; Nemestóthy, Nándor; Bélafi-Bakó, Katalin.",Journal of Membrane Science,J. Membr. Sci.,349 (1-2),11-Jun,2010,"Pannon University, Egyetem, Veszprém, Hungary","Bélafi-Bakó, Katalin",bako@mukki.richem.hu,"Pannon University, Egyetem, Veszprém, Hungary"
[emim][CF3SO3],SILM,SILM,Porous hydrophobic poly(vinylidene fluoride) [PVDF],1-Ethyl-3-methylimidazolium [emim],C[N+]1=CN(C=C1)CC,Triflate [CF3SO3],O=S([O-])(C(F)(F)F)=O,,,,,Porous hydrophobic poly(vinylidene fluoride) [PVDF] supported {[1-Ethyl-3-methylimidazolium [emim]] [Triflate [CF3SO3]]},Porous hydrophobic poly(vinylidene fluoride) [PVDF],1-Ethyl-3-methylimidazolium [emim],Triflate [CF3SO3],,,,30,2,486,,34,,https://dx.doi.org/10.1016/j.memsci.2009.10.044,Gas separation properties of supported liquid membranes prepared with unconventional ionic liquids,"Cserjési, Petra; Nemestóthy, Nándor; Bélafi-Bakó, Katalin.",Journal of Membrane Science,J. Membr. Sci.,349 (1-2),11-Jun,2010,"Pannon University, Egyetem, Veszprém, Hungary","Bélafi-Bakó, Katalin",bako@mukki.richem.hu,"Pannon University, Egyetem, Veszprém, Hungary"
[SEt3][Tf2N],SILM,SILM,Porous hydrophobic poly(vinylidene fluoride) [PVDF],Triethylsulfonium [SEt3],CC[S+](CC)CC,bis(trifluoromethylsulfonyl)imide [Tf2N],FC(F)(S(=O)([N-]S(=O)(C(F)(F)F)=O)=O)F,,,,,Porous hydrophobic poly(vinylidene fluoride) [PVDF] supported {[Triethylsulfonium [SEt3]] [bis(trifluoromethylsulfonyl)imide [Tf2N]]},Porous hydrophobic poly(vinylidene fluoride) [PVDF],Triethylsulfonium [SEt3],bis(trifluoromethylsulfonyl)imide [Tf2N],,,,30,2,747,,26.2,,https://dx.doi.org/10.1016/j.memsci.2009.10.044,Gas separation properties of supported liquid membranes prepared with unconventional ionic liquids,"Cserjési, Petra; Nemestóthy, Nándor; Bélafi-Bakó, Katalin.",Journal of Membrane Science,J. Membr. Sci.,349 (1-2),11-Jun,2010,"Pannon University, Egyetem, Veszprém, Hungary","Bélafi-Bakó, Katalin",bako@mukki.richem.hu,"Pannon University, Egyetem, Veszprém, Hungary"
PEG cross-linked with [TETA] [Tfa] 40% free PEGDME,PIL,PIL,,,,,,Triethylenetetramine [TETA],NCCNCC[NH2+]CCN,Trifluoroacetate [Tfa],[O-]C(C(F)(F)F)=O,Poly(ethylene glycol) [PEG] cross-linked with [Triethylenetetramine [TETA]] [Trifluoroacetate [Tfa]] 40% free Poly(ethylene glycol) dimethyl ether [PEGDME],Poly(ethylene glycol) [PEG],Triethylenetetramine [TETA],Trifluoroacetate [Tfa],Poly(ethylene glycol) dimethyl ether [PEGDME],,,23,2,22.3,,27.1,,https://dx.doi.org/10.1016/j.memsci.2016.10.026,Facile fabrication of CO 2 separation membranes by cross-linking of poly(ethylene glycol) diglycidyl ether with a diamine and a polyamine-based ionic liquid,"Dai, Zhongde; Ansaloni, Luca; Gin, Douglas L.; Noble, Richard D.; Deng, Liyuan.",Journal of Membrane Science,J. Membr. Sci.,523,551-560,2017,"Norwegian University of Science and Technology, Trondheim, Norway ; University of Colorado at Boulder, Boulder, CO, USA","Deng, Liyuan",deng@nt.ntnu.no,"Norwegian University of Science and Technology, Trondheim, Norway"
PEG cross-linked with [TETA] [Tfa] 80% free PEGDME,PIL,PIL,,,,,,Triethylenetetramine [TETA],NCCNCC[NH2+]CCN,Trifluoroacetate [Tfa],[O-]C(C(F)(F)F)=O,Poly(ethylene glycol) [PEG] cross-linked with [Triethylenetetramine [TETA]] [Trifluoroacetate [Tfa]] 80% free Poly(ethylene glycol) dimethyl ether [PEGDME],Poly(ethylene glycol) [PEG],Triethylenetetramine [TETA],Trifluoroacetate [Tfa],Poly(ethylene glycol) dimethyl ether [PEGDME],,,23,2,117.2,,131.1,,https://dx.doi.org/10.1016/j.memsci.2016.10.026,Facile fabrication of CO 2 separation membranes by cross-linking of poly(ethylene glycol) diglycidyl ether with a diamine and a polyamine-based ionic liquid,"Dai, Zhongde; Ansaloni, Luca; Gin, Douglas L.; Noble, Richard D.; Deng, Liyuan.",Journal of Membrane Science,J. Membr. Sci.,523,551-560,2017,"Norwegian University of Science and Technology, Trondheim, Norway ; University of Colorado at Boulder, Boulder, CO, USA","Deng, Liyuan",deng@nt.ntnu.no,"Norwegian University of Science and Technology, Trondheim, Norway"
PEG cross-linked with A-amine 40% free PEGDME,No IL Membrane,No IL Membrane,,,,,,,,,,"Poly(ethylene glycol) [PEG] cross-linked with 2,2?-(Ethylenedioxy) bis(ethylamine) [A-amine] 40% free poly(ethylene glycol) dimethyl ether [PEGDME]",Poly(ethylene glycol) [PEG],"2,2?-(Ethylenedioxy) bis(ethylamine) [A-amine]",poly(ethylene glycol) dimethyl ether [PEGDME],,,,23,2,82.1,,138.3,,https://dx.doi.org/10.1016/j.memsci.2016.10.026,Facile fabrication of CO 2 separation membranes by cross-linking of poly(ethylene glycol) diglycidyl ether with a diamine and a polyamine-based ionic liquid,"Dai, Zhongde; Ansaloni, Luca; Gin, Douglas L.; Noble, Richard D.; Deng, Liyuan.",Journal of Membrane Science,J. Membr. Sci.,523,551-560,2017,"Norwegian University of Science and Technology, Trondheim, Norway ; University of Colorado at Boulder, Boulder, CO, USA","Deng, Liyuan",deng@nt.ntnu.no,"Norwegian University of Science and Technology, Trondheim, Norway"
PEG cross-linked with A-amine 80% free PEGDME,No IL Membrane,No IL Membrane,,,,,,,,,,"Poly(ethylene glycol) [PEG] cross-linked with 2,2?-(Ethylenedioxy) bis(ethylamine) [A-amine] 80% free poly(ethylene glycol) dimethyl ether [PEGDME]",Poly(ethylene glycol) [PEG],"2,2?-(Ethylenedioxy) bis(ethylamine) [A-amine]",poly(ethylene glycol) dimethyl ether [PEGDME],,,,23,2,196.4,,108.5,,https://dx.doi.org/10.1016/j.memsci.2016.10.026,Facile fabrication of CO 2 separation membranes by cross-linking of poly(ethylene glycol) diglycidyl ether with a diamine and a polyamine-based ionic liquid,"Dai, Zhongde; Ansaloni, Luca; Gin, Douglas L.; Noble, Richard D.; Deng, Liyuan.",Journal of Membrane Science,J. Membr. Sci.,523,551-560,2017,"Norwegian University of Science and Technology, Trondheim, Norway ; University of Colorado at Boulder, Boulder, CO, USA","Deng, Liyuan",deng@nt.ntnu.no,"Norwegian University of Science and Technology, Trondheim, Norway"
Nafion + 40 wt% [Bmim][BF4] (dry),Polymer-IL,Polymer-IL,Nafion,1-Butyl-3-methylimidazolium [bmim],C[N+]1=CN(CCCC)C=C1,Tetrafluoroborate [BF4],F[B-](F)(F)F,,,,,Nafion + 40 wt% [1-Butyl-3-methylimidazolium [bmim]] [Tetrafluoroborate [BF4]] (dry),Nafion,1-Butyl-3-methylimidazolium [bmim],Tetrafluoroborate [BF4],,,,23,2,75.4,,35.2,,https://dx.doi.org/10.1039/C7GC03727A,Nafion/IL hybrid membranes with tuned nanostructure for enhanced CO2 separation: effects of ionic liquid and water vapor,"Dai, Zhongde; Ansaloni, Luca; Ryan, Justin J.; Spontak, Richard J.; Deng, Liyuan.",Green Chemistry,Green Chem.,20 (6),1391-1404,2018,"Norwegian University of Science and Technology, Trondheim, Norway ; North Carolina State University, Raleigh, USA","Deng, Liyuan",deng@nt.ntnu.no,"Norwegian University of Science and Technology, Trondheim, Norway"
Neat [DMPEG]-[MPEG] membrane,No IL Membrane,No IL Membrane,,,,,,,,,,Neat crosslinked (Poly(ethylene glycol) dimethacrylate [DMPEG]) - (poly(ethylene glycol) methyl ether methacrylate [MPEG]) membrane,Poly(ethylene glycol) dimethacrylate [DMPEG],poly(ethylene glycol) methyl ether methacrylate [MPEG],,,,,23,0.1-1,26.1,,10,,https://dx.doi.org/10.1134/S0965544112070031,Gas separation characteristics of new membrane materials based on poly(ethylene glycol)-crosslinked polymers and ionic liquids,"Erdni-Goryaev, E. M.; Alent’ev, A. Yu.; Belov, N. A.; Ponkratov, D. O.; Shaplov, A. S.; Lozinskaya, E. I.; Vygodskii, Ya. S.",Petroleum Chemistry,Pet. Chem.,52 (7),494-498,2012,"Russian Academy of Sciences, Moscow, Russia ; Moscow State University, Moscow, Russia ; ","Erdni-Goryaev, E. M.",erdni-goryaev@ips.ac.ru,"Russian Academy of Sciences, Moscow, Russia"
