Repository: alawy23/ILmembrane_webapp

# Ionic Liquid Membrane Data Web App
This R web app (made with shiny and plotly). Takes manually collected ionic liquid membrane data and plots them in an interactive fashion.

## This repository holds the following scripts:
- data folder: 
  - This folder holds the membrane data Excel file named (IL_Robeson_R.xlsx)
- App.R:
  - This script is the app's parent script, which sources the server.R and ui.R scripts.
- global.R:
  - This script runs before any other script, which makes it useful to include the package calls (i.e. library())
  and any international support.
- ui.R:
  - This script holds the code required for setting up the user interface, such as the page layout.

File: data/IL_Robeson_R_CO2CH4.csv (part 3 of 6)
Abbreviation,Type_cond,Type,Support/Copolymer/metal-organic framework (MOF),IL Cation name,IL Cation SMILE,IL Anion name,IL Anion SMILE,PIL Monomer Cation name,PIL Monomer Cation SMILE,PIL Anion name,PIL Anion SMILE,Full Name,Material 1,Material 2,Material 3,Material 4,Material 5,Material 6,Temperatures (degC),Pressures (bar),P,P(CO2) Error,alph,alphErr,DOI URL,Article Title,Authors,Journal,J_abb,Volume,Page,Year,Institutions,Corresponding Author,Corresponding Author Email,Corresponding Author Institution
15% ion gel,PIL-BCP (free IL),PIL-CP,poly(styrene-b-1-[(2-acryl- oyloxy)ethyl]-3-butylimidazolium bis(trifluoromethylsulfonyl)- amide-b-styrene) [PS-PIL-PS],1-Ethyl-3-methylimidazolium [emim],C[N+]1=CN(C=C1)CC,bis(trifluoromethylsulfonyl)imide [Tf2N],FC(F)(S(=O)([N-]S(=O)(C(F)(F)F)=O)=O)F,1-[(2-acryl- oyloxy)ethyl]-3-butylimidazolium,CCCCN1C=C[N+](CCOC(C=C)=C)=C1,bis(trifluoromethylsulfonyl)imide [Tf2N],FC(F)(S(=O)([N-]S(=O)(C(F)(F)F)=O)=O)F,15 wt% poly(styrene-b-1-[(2-acryl- oyloxy)ethyl]-3-butylimidazolium bis(trifluoromethylsulfonyl)- amide-b-styrene) [PS-PIL-PS] in ([1-Ethyl-3-methylimidazolium [emim]] [bis(trifluoromethylsulfonyl)imide [Tf2N]]),poly(styrene-b-1-[(2-acryl- oyloxy)ethyl]-3-butylimidazolium bis(trifluoromethylsulfonyl)- amide-b-styrene) [PS-PIL-PS],1-Ethyl-3-methylimidazolium [emim],bis(trifluoromethylsulfonyl)imide [Tf2N],,,,23,2,985,29,19,,https://dx.doi.org/10.1021/ma2001838,Synthesis and Gas Separation Performance of Triblock Copolymer Ion Gels with a Polymerized Ionic Liquid Mid-Block,"Gu, Yuanyan; Lodge, Timothy P.",Macromolecules,Macromolecules.,44 (7),1732-1736,2011,"University of Minnesota, Minneapolis, MN, USA","Lodge, Timothy P.",lodge@umn.edu,"University of Minnesota, Minneapolis, MN, USA"
PIM-1,No IL Membrane,No IL Membrane,,,,,,,,,,"[5,5 ?,6,6 ?-tetrahydroxy-3,3,3 ?,3 ?-tetramethyl-1,1 ?-spirobisindane (TTSBI)] and [2,3,5,6- tetrafluoroterephthalodinitrile (TFTPN)] copolymer [PIM-1]","[5,5 ?,6,6 ?-tetrahydroxy-3,3,3 ?,3 ?-tetramethyl-1,1 ?-spirobisindane (TTSBI)] and [2,3,5,6- tetrafluoroterephthalodinitrile (TFTPN)] copolymer [PIM-1]",,,,,,30,0.5,7440,,11,,https://dx.doi.org/10.1016/j.memsci.2017.06.022,Blend membranes of ionic liquid and polymers of intrinsic microporosity with improved gas separation characteristics,"Halder, Karabi; Khan, Muntazim Munir; Grünauer, Judith; Shishatskiy, Sergey; Abetz, Clarissa; Filiz, Volkan; Abetz, Volker.",Journal of Membrane Science,J. Membr. Sci.,539,368-382,2017,"Helmholtz-Zentrum Geesthacht, Geesthacht, Germany ; University of Hamburg, Hamburg, Germany","Filiz, Volkan",volkan.filiz@hzg.de,"Helmholtz-Zentrum Geesthacht, Geesthacht, Germany"
PIM-1 + 5 wt% [C2mim][Tf2N],Polymer-IL,Polymer-IL,"[5,5 ?,6,6 ?-tetrahydroxy-3,3,3 ?,3 ?-tetramethyl-1,1 ?-spirobisindane (TTSBI)] and [2,3,5,6- tetrafluoroterephthalodinitrile (TFTPN)] copolymer [PIM-1]",1-Ethyl-3-methylimidazolium [emim],C[N+]1=CN(C=C1)CC,bis(trifluoromethylsulfonyl)imide [Tf2N],FC(F)(S(=O)([N-]S(=O)(C(F)(F)F)=O)=O)F,,,,,"[5,5 ?,6,6 ?-tetrahydroxy-3,3,3 ?,3 ?-tetramethyl-1,1 ?-spirobisindane (TTSBI)] and [2,3,5,6- tetrafluoroterephthalodinitrile (TFTPN)] copolymer [PIM-1] + 5 wt% [1-Ethyl-3-methylimidazolium [emim]] [bis(trifluoromethylsulfonyl)imide [Tf2N]]","[5,5 ?,6,6 ?-tetrahydroxy-3,3,3 ?,3 ?-tetramethyl-1,1 ?-spirobisindane (TTSBI)] and [2,3,5,6- tetrafluoroterephthalodinitrile (TFTPN)] copolymer [PIM-1]",1-Ethyl-3-methylimidazolium [emim],bis(trifluoromethylsulfonyl)imide [Tf2N],,,,30,0.5,6650,,11,,https://dx.doi.org/10.1016/j.memsci.2017.06.022,Blend membranes of ionic liquid and polymers of intrinsic microporosity with improved gas separation characteristics,"Halder, Karabi; Khan, Muntazim Munir; Grünauer, Judith; Shishatskiy, Sergey; Abetz, Clarissa; Filiz, Volkan; Abetz, Volker.",Journal of Membrane Science,J. Membr. Sci.,539,368-382,2017,"Helmholtz-Zentrum Geesthacht, Geesthacht, Germany ; University of Hamburg, Hamburg, Germany","Filiz, Volkan",volkan.filiz@hzg.de,"Helmholtz-Zentrum Geesthacht, Geesthacht, Germany"
PIM-1 + 5 wt% [C4mim][Tf2N],Polymer-IL,Polymer-IL,"[5,5 ?,6,6 ?-tetrahydroxy-3,3,3 ?,3 ?-tetramethyl-1,1 ?-spirobisindane (TTSBI)] and [2,3,5,6- tetrafluoroterephthalodinitrile (TFTPN)] copolymer [PIM-1]",1-Butyl-3-methylimidazolium [bmim],C[N+]1=CN(CCCC)C=C1,bis(trifluoromethylsulfonyl)imide [Tf2N],FC(F)(S(=O)([N-]S(=O)(C(F)(F)F)=O)=O)F,,,,,"[5,5 ?,6,6 ?-tetrahydroxy-3,3,3 ?,3 ?-tetramethyl-1,1 ?-spirobisindane (TTSBI)] and [2,3,5,6- tetrafluoroterephthalodinitrile (TFTPN)] copolymer [PIM-1] + 5 wt% [1-Butyl-3-methylimidazolium [bmim]] [bis(trifluoromethylsulfonyl)imide [Tf2N]]","[5,5 ?,6,6 ?-tetrahydroxy-3,3,3 ?,3 ?-tetramethyl-1,1 ?-spirobisindane (TTSBI)] and [2,3,5,6- tetrafluoroterephthalodinitrile (TFTPN)] copolymer [PIM-1]",1-Butyl-3-methylimidazolium [bmim],bis(trifluoromethylsulfonyl)imide [Tf2N],,,,30,0.5,4590,,13,,https://dx.doi.org/10.1016/j.memsci.2017.06.022,Blend membranes of ionic liquid and polymers of intrinsic microporosity with improved gas separation characteristics,"Halder, Karabi; Khan, Muntazim Munir; Grünauer, Judith; Shishatskiy, Sergey; Abetz, Clarissa; Filiz, Volkan; Abetz, Volker.",Journal of Membrane Science,J. Membr. Sci.,539,368-382,2017,"Helmholtz-Zentrum Geesthacht, Geesthacht, Germany ; University of Hamburg, Hamburg, Germany","Filiz, Volkan",volkan.filiz@hzg.de,"Helmholtz-Zentrum Geesthacht, Geesthacht, Germany"
PIM-1 + 5 wt% [C6mim][Tf2N],Polymer-IL,Polymer-IL,"[5,5 ?,6,6 ?-tetrahydroxy-3,3,3 ?,3 ?-tetramethyl-1,1 ?-spirobisindane (TTSBI)] and [2,3,5,6- tetrafluoroterephthalodinitrile (TFTPN)] copolymer [PIM-1]",1-hexyl-3-methylimidazolium [hmim],C[N+]1=CN(C=C1)CCCCCC,bis(trifluoromethylsulfonyl)imide [Tf2N],FC(F)(S(=O)([N-]S(=O)(C(F)(F)F)=O)=O)F,,,,,"[5,5 ?,6,6 ?-tetrahydroxy-3,3,3 ?,3 ?-tetramethyl-1,1 ?-spirobisindane (TTSBI)] and [2,3,5,6- tetrafluoroterephthalodinitrile (TFTPN)] copolymer [PIM-1] + 5 wt% [1-hexyl-3-methylimidazolium [hmim]] [bis(trifluoromethylsulfonyl)imide [Tf2N]]","[5,5 ?,6,6 ?-tetrahydroxy-3,3,3 ?,3 ?-tetramethyl-1,1 ?-spirobisindane (TTSBI)] and [2,3,5,6- tetrafluoroterephthalodinitrile (TFTPN)] copolymer [PIM-1]",1-hexyl-3-methylimidazolium [hmim],bis(trifluoromethylsulfonyl)imide [Tf2N],,,,30,0.5,2240,,14,,https://dx.doi.org/10.1016/j.memsci.2017.06.022,Blend membranes of ionic liquid and polymers of intrinsic microporosity with improved gas separation characteristics,"Halder, Karabi; Khan, Muntazim Munir; Grünauer, Judith; Shishatskiy, Sergey; Abetz, Clarissa; Filiz, Volkan; Abetz, Volker.",Journal of Membrane Science,J. Membr. Sci.,539,368-382,2017,"Helmholtz-Zentrum Geesthacht, Geesthacht, Germany ; University of Hamburg, Hamburg, Germany","Filiz, Volkan",volkan.filiz@hzg.de,"Helmholtz-Zentrum Geesthacht, Geesthacht, Germany"
PIM-COP,No IL Membrane,No IL Membrane,,,,,,,,,,"97.5 to 2.5 [5,5 ?,6,6 ?-tetrahydroxy-3,3,3 ?,3 ?-tetramethyl-1,1 ?-spirobisindane (TTSBI)] and [2,3,5,6- tetrafluoroterephthalodinitrile (TFTPN)] copolymer [PIM-1] to [2,3,6,7-Tetrahydroxy-9,10  dibutyl-13-poly  (oxyethylene)?9,10-dihydro-9,10-epipyrroloanthracene?12,14-dione [CO]]","[5,5 ?,6,6 ?-tetrahydroxy-3,3,3 ?,3 ?-tetramethyl-1,1 ?-spirobisindane (TTSBI)] and [2,3,5,6- tetrafluoroterephthalodinitrile (TFTPN)] copolymer [PIM-1]","2,3,6,7-Tetrahydroxy-9,10  dibutyl-13-poly  (oxyethylene)?9,10-dihydro-9,10-epipyrroloanthracene?12,14-dione [CO]",,,,,30,0.5,1880,,14,,https://dx.doi.org/10.1016/j.memsci.2017.06.022,Blend membranes of ionic liquid and polymers of intrinsic microporosity with improved gas separation characteristics,"Halder, Karabi; Khan, Muntazim Munir; Grünauer, Judith; Shishatskiy, Sergey; Abetz, Clarissa; Filiz, Volkan; Abetz, Volker.",Journal of Membrane Science,J. Membr. Sci.,539,368-382,2017,"Helmholtz-Zentrum Geesthacht, Geesthacht, Germany ; University of Hamburg, Hamburg, Germany","Filiz, Volkan",volkan.filiz@hzg.de,"Helmholtz-Zentrum Geesthacht, Geesthacht, Germany"
PIM-COP + 5 wt% [C6mim][Tf2N],Polymer-IL,Polymer-IL,"97.5 to 2.5 [5,5 ?,6,6 ?-tetrahydroxy-3,3,3 ?,3 ?-tetramethyl-1,1 ?-spirobisindane (TTSBI)] and [2,3,5,6- tetrafluoroterephthalodinitrile (TFTPN)] copolymer [PIM-1] to [2,3,6,7-Tetrahydroxy-9,10  dibutyl-13-poly  (oxyethylene)?9,10-dihydro-9,10-epipyrroloanthracene?12,14-dione [CO]]",1-hexyl-3-methylimidazolium [hmim],C[N+]1=CN(C=C1)CCCCCC,bis(trifluoromethylsulfonyl)imide [Tf2N],FC(F)(S(=O)([N-]S(=O)(C(F)(F)F)=O)=O)F,,,,,"97.5 to 2.5 [5,5 ?,6,6 ?-tetrahydroxy-3,3,3 ?,3 ?-tetramethyl-1,1 ?-spirobisindane (TTSBI)] and [2,3,5,6- tetrafluoroterephthalodinitrile (TFTPN)] copolymer [PIM-1] to [2,3,6,7-Tetrahydroxy-9,10  dibutyl-13-poly  (oxyethylene)?9,10-dihydro-9,10-epipyrroloanthracene?12,14-dione [CO]] + 5 wt% [1-hexyl-3-methylimidazolium [hmim]] [bis(trifluoromethylsulfonyl)imide [Tf2N]]","[5,5 ?,6,6 ?-tetrahydroxy-3,3,3 ?,3 ?-tetramethyl-1,1 ?-spirobisindane (TTSBI)] and [2,3,5,6- tetrafluoroterephthalodinitrile (TFTPN)] copolymer [PIM-1]","2,3,6,7-Tetrahydroxy-9,10  dibutyl-13-poly  (oxyethylene)?9,10-dihydro-9,10-epipyrroloanthracene?12,14-dione [CO]",1-hexyl-3-methylimidazolium [hmim],bis(trifluoromethylsulfonyl)imide [Tf2N],,,30,0.5,900,,17,,https://dx.doi.org/10.1016/j.memsci.2017.06.022,Blend membranes of ionic liquid and polymers of intrinsic microporosity with improved gas separation characteristics,"Halder, Karabi; Khan, Muntazim Munir; Grünauer, Judith; Shishatskiy, Sergey; Abetz, Clarissa; Filiz, Volkan; Abetz, Volker.",Journal of Membrane Science,J. Membr. Sci.,539,368-382,2017,"Helmholtz-Zentrum Geesthacht, Geesthacht, Germany ; University of Hamburg, Hamburg, Germany","Filiz, Volkan",volkan.filiz@hzg.de,"Helmholtz-Zentrum Geesthacht, Geesthacht, Germany"
P[vbim][Tf2N]/[emim][Tf2N]/0 wt% ZIF-8,PIL-IL,PIL-IL,,1-Ethyl-3-methylimidazolium [emim],C[N+]1=CN(C=C1)CC,bis(trifluoromethylsulfonyl)imide [Tf2N],FC(F)(S(=O)([N-]S(=O)(C(F)(F)F)=O)=O)F,1-vinyl-3-butyl imidazolium [vbim],C=CN1C=[N+](C=C1)CCCC,bis(trifluoromethylsulfonyl)imide [Tf2N],FC(F)(S(=O)([N-]S(=O)(C(F)(F)F)=O)=O)F,Poly([1-vinyl-3-butyl imidazolium [vbim]] [bis(trifluoromethylsulfonyl)imide [Tf2N]]) and ([1-Ethyl-3-methylimidazolium [emim]] [bis(trifluoromethylsulfonyl)imide [Tf2N]]),Zeolite imidazolate framework-8 (Zn(2-methylimidazole)2) [ZIF-8],1-vinyl-3-butyl imidazolium [vbim],1-Ethyl-3-methylimidazolium [emim],bis(trifluoromethylsulfonyl)imide [Tf2N],,,35,3.5,300.1,,14.8,,https://dx.doi.org/10.1016/j.memsci.2013.02.034,Room temperature ionic liquid/ZIF-8 mixed-matrix membranes for natural gas sweetening and post-combustion CO2 capture,"Hao, Lin; Li, Pei; Yang, Tingxu; Chung, Tai-Shung.",Journal of Membrane Science,J. Membr. Sci.,436,221-231,2013,"National University of Singapore, Singapore, Singapore","Chung, Tai-Shung",chencts@nus.edu.sg,"National University of Singapore, Singapore, Singapore"
P[vbim][Tf2N]/[emim][Tf2N]/23.7 wt% ZIF-9,MMM (PIL),MMM,Zeolite imidazolate framework-8 (Zn(2-methylimidazole)2) [ZIF-8],1-Ethyl-3-methylimidazolium [emim],C[N+]1=CN(C=C1)CC,bis(trifluoromethylsulfonyl)imide [Tf2N],FC(F)(S(=O)([N-]S(=O)(C(F)(F)F)=O)=O)F,1-vinyl-3-butyl imidazolium [vbim],C=CN1C=[N+](C=C1)CCCC,bis(trifluoromethylsulfonyl)imide [Tf2N],FC(F)(S(=O)([N-]S(=O)(C(F)(F)F)=O)=O)F,Poly([1-vinyl-3-butyl imidazolium [vbim]] [bis(trifluoromethylsulfonyl)imide [Tf2N]]) and ([1-Ethyl-3-methylimidazolium [emim]] [bis(trifluoromethylsulfonyl)imide [Tf2N]]) and 23.7 wt% Zeolite imidazolate framework-8 (Zn(2-methylimidazole)2) [ZIF-8] mixed-matrix membrane,Zeolite imidazolate framework-8 (Zn(2-methylimidazole)2) [ZIF-8],1-vinyl-3-butyl imidazolium [vbim],1-Ethyl-3-methylimidazolium [emim],bis(trifluoromethylsulfonyl)imide [Tf2N],,,35,3.5,693.6,,12.1,,https://dx.doi.org/10.1016/j.memsci.2013.02.034,Room temperature ionic liquid/ZIF-8 mixed-matrix membranes for natural gas sweetening and post-combustion CO2 capture,"Hao, Lin; Li, Pei; Yang, Tingxu; Chung, Tai-Shung.",Journal of Membrane Science,J. Membr. Sci.,436,221-231,2013,"National University of Singapore, Singapore, Singapore","Chung, Tai-Shung",chencts@nus.edu.sg,"National University of Singapore, Singapore, Singapore"
P[vbim][Tf2N]/[emim][B(CN)4]/0 wt% ZIF-8,PIL-IL,PIL-IL,,1-Ethyl-3-methylimidazolium [emim],C[N+]1=CN(C=C1)CC,Tetracyanoborate [B(CN)4],N#C[B-](C#N)(C#N)C#N,1-vinyl-3-butyl imidazolium [vbim],C=CN1C=[N+](C=C1)CCCC,bis(trifluoromethylsulfonyl)imide [Tf2N],FC(F)(S(=O)([N-]S(=O)(C(F)(F)F)=O)=O)F,Poly([1-vinyl-3-butyl imidazolium [vbim]] [bis(trifluoromethylsulfonyl)imide [Tf2N]]) and ([1-Ethyl-3-methylimidazolium [emim]] [bis(trifluoromethylsulfonyl)imide [Tf2N]]),Zeolite imidazolate framework-8 (Zn(2-methylimidazole)2) [ZIF-8],1-vinyl-3-butyl imidazolium [vbim],1-Ethyl-3-methylimidazolium [emim],bis(trifluoromethylsulfonyl)imide [Tf2N],Tetracyanoborate [B(CN)4],,35,3.5,365.4,,15.8,,https://dx.doi.org/10.1016/j.memsci.2013.02.034,Room temperature ionic liquid/ZIF-8 mixed-matrix membranes for natural gas sweetening and post-combustion CO2 capture,"Hao, Lin; Li, Pei; Yang, Tingxu; Chung, Tai-Shung.",Journal of Membrane Science,J. Membr. Sci.,436,221-231,2013,"National University of Singapore, Singapore, Singapore","Chung, Tai-Shung",chencts@nus.edu.sg,"National University of Singapore, Singapore, Singapore"
P[vbim][Tf2N]/[emim][B(CN)4]/25.8 wt% ZIF-9,MMM (PIL),MMM,Zeolite imidazolate framework-8 (Zn(2-methylimidazole)2) [ZIF-8],1-Ethyl-3-methylimidazolium [emim],C[N+]1=CN(C=C1)CC,Tetracyanoborate [B(CN)4],N#C[B-](C#N)(C#N)C#N,1-vinyl-3-butyl imidazolium [vbim],C=CN1C=[N+](C=C1)CCCC,bis(trifluoromethylsulfonyl)imide [Tf2N],FC(F)(S(=O)([N-]S(=O)(C(F)(F)F)=O)=O)F,Poly([1-vinyl-3-butyl imidazolium [vbim]] [bis(trifluoromethylsulfonyl)imide [Tf2N]]) and ([1-Ethyl-3-methylimidazolium [emim]] [Tetracyanoborate [B(CN)4]]) and 25.8 wt% Zeolite imidazolate framework-8 (Zn(2-methylimidazole)2) [ZIF-8] mixed-matrix membrane,Zeolite imidazolate framework-8 (Zn(2-methylimidazole)2) [ZIF-8],1-vinyl-3-butyl imidazolium [vbim],1-Ethyl-3-methylimidazolium [emim],bis(trifluoromethylsulfonyl)imide [Tf2N],Tetracyanoborate [B(CN)4],,35,3.5,1062.4,,12.3,,https://dx.doi.org/10.1016/j.memsci.2013.02.034,Room temperature ionic liquid/ZIF-8 mixed-matrix membranes for natural gas sweetening and post-combustion CO2 capture,"Hao, Lin; Li, Pei; Yang, Tingxu; Chung, Tai-Shung.",Journal of Membrane Science,J. Membr. Sci.,436,221-231,2013,"National University of Singapore, Singapore, Singapore","Chung, Tai-Shung",chencts@nus.edu.sg,"National University of Singapore, Singapore, Singapore"
P[vbim][Tf2N]/[emim][BF4]/0 wt% ZIF-8,PIL-IL,PIL-IL,,1-Ethyl-3-methylimidazolium [emim],C[N+]1=CN(C=C1)CC,Tetrafluoroborate [BF4],F[B-](F)(F)F,1-vinyl-3-butyl imidazolium [vbim],C=CN1C=[N+](C=C1)CCCC,bis(trifluoromethylsulfonyl)imide [Tf2N],FC(F)(S(=O)([N-]S(=O)(C(F)(F)F)=O)=O)F,Poly([1-vinyl-3-butyl imidazolium [vbim]] [bis(trifluoromethylsulfonyl)imide [Tf2N]]) and ([1-Ethyl-3-methylimidazolium [emim]] [bis(trifluoromethylsulfonyl)imide [Tf2N]]),Zeolite imidazolate framework-8 (Zn(2-methylimidazole)2) [ZIF-8],1-vinyl-3-butyl imidazolium [vbim],1-Ethyl-3-methylimidazolium [emim],bis(trifluoromethylsulfonyl)imide [Tf2N],Tetrafluoroborate [BF4],,35,3.5,233.2,,17.1,,https://dx.doi.org/10.1016/j.memsci.2013.02.034,Room temperature ionic liquid/ZIF-8 mixed-matrix membranes for natural gas sweetening and post-combustion CO2 capture,"Hao, Lin; Li, Pei; Yang, Tingxu; Chung, Tai-Shung.",Journal of Membrane Science,J. Membr. Sci.,436,221-231,2013,"National University of Singapore, Singapore, Singapore","Chung, Tai-Shung",chencts@nus.edu.sg,"National University of Singapore, Singapore, Singapore"
P[vbim][Tf2N]/[emim][BF4]/26.4 wt% ZIF-9,MMM (PIL),MMM,Zeolite imidazolate framework-8 (Zn(2-methylimidazole)2) [ZIF-8],1-Ethyl-3-methylimidazolium [emim],C[N+]1=CN(C=C1)CC,Tetrafluoroborate [BF4],F[B-](F)(F)F,1-vinyl-3-butyl imidazolium [vbim],C=CN1C=[N+](C=C1)CCCC,bis(trifluoromethylsulfonyl)imide [Tf2N],FC(F)(S(=O)([N-]S(=O)(C(F)(F)F)=O)=O)F,Poly([1-vinyl-3-butyl imidazolium [vbim]] [bis(trifluoromethylsulfonyl)imide [Tf2N]]) and ([1-Ethyl-3-methylimidazolium [emim]] [Tetrafluoroborate [BF4]]) and 26.4wt% Zeolite imidazolate framework-8 (Zn(2-methylimidazole)2) [ZIF-8] mixed-matrix membrane,Zeolite imidazolate framework-8 (Zn(2-methylimidazole)2) [ZIF-8],1-vinyl-3-butyl imidazolium [vbim],1-Ethyl-3-methylimidazolium [emim],bis(trifluoromethylsulfonyl)imide [Tf2N],Tetrafluoroborate [BF4],,35,3.5,340,,16.6,,https://dx.doi.org/10.1016/j.memsci.2013.02.034,Room temperature ionic liquid/ZIF-8 mixed-matrix membranes for natural gas sweetening and post-combustion CO2 capture,"Hao, Lin; Li, Pei; Yang, Tingxu; Chung, Tai-Shung.",Journal of Membrane Science,J. Membr. Sci.,436,221-231,2013,"National University of Singapore, Singapore, Singapore","Chung, Tai-Shung",chencts@nus.edu.sg,"National University of Singapore, Singapore, Singapore"
MMM with SAPO 34,No IL Membrane,No IL Membrane,,,,,,,,,,(60% block ratio Poly(ethylene oxide) [PEO] 40% block ratio Poly[imino(1-oxohexamethylene)] [polyamide 6]   [Pebax?1657]) and (Polyethylene glycol dimethyl ether [PEGDME]) with filler: (Silicoaluminophosphate zeolite [SAPO 34]) mixed-matrix membrane,Silicoaluminophosphate zeolite [SAPO 34],60% block ratio Poly(ethylene oxide) [PEO] 40% block ratio Poly[imino(1-oxohexamethylene)] [polyamide 6]   [Pebax?1657],Polyethylene glycol dimethyl ether [PEGDME],,,,23,1,188.2,,21,,https://dx.doi.org/10.1016/j.apsusc.2017.03.045,Composites of ionic liquid and amine-modified SAPO 34 improve CO 2  separation of CO 2 -selective polymer membranes,"Hu, Leiqing; Cheng, Jun; Li, Yannan; Liu, Jianzhong; Zhang, Li; Zhou, Junhu; Cen, Kefa.",Applied Surface Science,Appl. Surf. Sci.,410,249-258,2017,"Zhejiang University, Hangzhou, China ; Shandong Botong New Energy Company, Jining, China","Cheng, Jun",juncheng@zju.edu.cn,"Zhejiang University, Hangzhou, China"
MMM with IL/SAPO 34 (1:4),MMM,MMM,Silicoaluminophosphate zeolite [SAPO 34],Trihexyl(tetradecyl)phosphonium [P66614],CCCCCC[P+](CCCCCC)(CCCCCC)CCCCCCCCCCCCCC,2-hydroxypyridine [2-Op],[O-]C1=NC=CC=C1,,,,,(60% block ratio Poly(ethylene oxide) [PEO] 40% block ratio Poly[imino(1-oxohexamethylene)] [polyamide 6]   [Pebax?1657]) and (Polyethylene glycol dimethyl ether [PEGDME]) with filler: {(1:4) weight ratio ([Trihexyl(tetradecyl)phosphonium [P66614]] [2-hydroxypyridine [2-Op]]) to (Silicoaluminophosphate zeolite [SAPO 34])} mixed-matrix membrane,Silicoaluminophosphate zeolite [SAPO 34],Trihexyl(tetradecyl)phosphonium [P66614],2-hydroxypyridine [2-Op],60% block ratio Poly(ethylene oxide) [PEO] 40% block ratio Poly[imino(1-oxohexamethylene)] [polyamide 6]   [Pebax?1657],Polyethylene glycol dimethyl ether [PEGDME],,23,1,363.4,,10.7,,https://dx.doi.org/10.1016/j.apsusc.2017.03.045,Composites of ionic liquid and amine-modified SAPO 34 improve CO 2  separation of CO 2 -selective polymer membranes,"Hu, Leiqing; Cheng, Jun; Li, Yannan; Liu, Jianzhong; Zhang, Li; Zhou, Junhu; Cen, Kefa.",Applied Surface Science,Appl. Surf. Sci.,410,249-258,2017,"Zhejiang University, Hangzhou, China ; Shandong Botong New Energy Company, Jining, China","Cheng, Jun",juncheng@zju.edu.cn,"Zhejiang University, Hangzhou, China"
MMM with IL/SAPO 34-NH2 (1:4),MMM,MMM,Amine modified Silicoaluminophosphate zeolite [SAPO 34-NH2],Trihexyl(tetradecyl)phosphonium [P66614],CCCCCC[P+](CCCCCC)(CCCCCC)CCCCCCCCCCCCCC,2-hydroxypyridine [2-Op],[O-]C1=NC=CC=C1,,,,,(60% block ratio Poly(ethylene oxide) [PEO] 40% block ratio Poly[imino(1-oxohexamethylene)] [polyamide 6]   [Pebax?1657]) and (Polyethylene glycol dimethyl ether [PEGDME]) with filler: {(1:4) weight ratio ([Trihexyl(tetradecyl)phosphonium [P66614]] [2-hydroxypyridine [2-Op]]) to (Amine modified Silicoaluminophosphate zeolite [SAPO 34-NH2])} mixed-matrix membrane,Amine modified Silicoaluminophosphate zeolite [SAPO 34-NH2],Trihexyl(tetradecyl)phosphonium [P66614],2-hydroxypyridine [2-Op],60% block ratio Poly(ethylene oxide) [PEO] 40% block ratio Poly[imino(1-oxohexamethylene)] [polyamide 6]   [Pebax?1657],Polyethylene glycol dimethyl ether [PEGDME],,23,1,342.2,,22.7,,https://dx.doi.org/10.1016/j.apsusc.2017.03.045,Composites of ionic liquid and amine-modified SAPO 34 improve CO 2  separation of CO 2 -selective polymer membranes,"Hu, Leiqing; Cheng, Jun; Li, Yannan; Liu, Jianzhong; Zhang, Li; Zhou, Junhu; Cen, Kefa.",Applied Surface Science,Appl. Surf. Sci.,410,249-258,2017,"Zhejiang University, Hangzhou, China ; Shandong Botong New Energy Company, Jining, China","Cheng, Jun",juncheng@zju.edu.cn,"Zhejiang University, Hangzhou, China"
MMM with IL/SAPO 34-NH2 (1:2),MMM,MMM,Amine modified Silicoaluminophosphate zeolite [SAPO 34-NH2],Trihexyl(tetradecyl)phosphonium [P66614],CCCCCC[P+](CCCCCC)(CCCCCC)CCCCCCCCCCCCCC,2-hydroxypyridine [2-Op],[O-]C1=NC=CC=C1,,,,,(60% block ratio Poly(ethylene oxide) [PEO] 40% block ratio Poly[imino(1-oxohexamethylene)] [polyamide 6]   [Pebax?1657]) and (Polyethylene glycol dimethyl ether [PEGDME]) with filler: {(1:2) weight ratio ([Trihexyl(tetradecyl)phosphonium [P66614]] [2-hydroxypyridine [2-Op]]) to (Amine modified Silicoaluminophosphate zeolite [SAPO 34-NH2])} mixed-matrix membrane,Amine modified Silicoaluminophosphate zeolite [SAPO 34-NH2],Trihexyl(tetradecyl)phosphonium [P66614],2-hydroxypyridine [2-Op],60% block ratio Poly(ethylene oxide) [PEO] 40% block ratio Poly[imino(1-oxohexamethylene)] [polyamide 6]   [Pebax?1657],Polyethylene glycol dimethyl ether [PEGDME],,23,1,408.9,,25.1,,https://dx.doi.org/10.1016/j.apsusc.2017.03.045,Composites of ionic liquid and amine-modified SAPO 34 improve CO 2  separation of CO 2 -selective polymer membranes,"Hu, Leiqing; Cheng, Jun; Li, Yannan; Liu, Jianzhong; Zhang, Li; Zhou, Junhu; Cen, Kefa.",Applied Surface Science,Appl. Surf. Sci.,410,249-258,2017,"Zhejiang University, Hangzhou, China ; Shandong Botong New Energy Company, Jining, China","Cheng, Jun",juncheng@zju.edu.cn,"Zhejiang University, Hangzhou, China"
Pure Pebax,No IL Membrane,No IL Membrane,,,,,,,,,,60% block ratio Poly(ethylene oxide) [PEO] 40% block ratio Poly[imino(1-oxohexamethylene)] [polyamide 6]   [Pebax?1657],60% block ratio Poly(ethylene oxide) [PEO] 40% block ratio Poly[imino(1-oxohexamethylene)] [polyamide 6]   [Pebax?1657],,,,,,25,4,92.4,4.5,18.9,,https://dx.doi.org/10.1016/j.memsci.2018.08.026,Pebax/ionic liquid modified graphene oxide mixed matrix membranes for enhanced CO2 capture,"Huang, Guoji; Isfahani, Ali Pournaghshband; Muchtar, Ansori; Sakurai, Kento; Shrestha, Binod Babu; Qin, Detao; Yamaguchi, Daisuke; Sivaniah, Easan; Ghalei, Behnam.",Journal of Membrane Science,J. Membr. Sci.,565,370-379,2018,"Kyoto University, Kyoto, Japan","Ghalei, Behnam",bghalei@icems.kyoto-u.ac.jp,"Kyoto University, Kyoto, Japan"
0.01 wt% GO Pebax,No IL Membrane,No IL Membrane,,,,,,,,,,60% block ratio Poly(ethylene oxide) [PEO] 40% block ratio Poly[imino(1-oxohexamethylene)] [polyamide 6]   [Pebax?1657] with 0.01 wt% Graphene oxide [GO],60% block ratio Poly(ethylene oxide) [PEO] 40% block ratio Poly[imino(1-oxohexamethylene)] [polyamide 6]   [Pebax?1657],Graphene oxide [GO],,,,,25,4,104,5.1,19.6,,https://dx.doi.org/10.1016/j.memsci.2018.08.026,Pebax/ionic liquid modified graphene oxide mixed matrix membranes for enhanced CO2 capture,"Huang, Guoji; Isfahani, Ali Pournaghshband; Muchtar, Ansori; Sakurai, Kento; Shrestha, Binod Babu; Qin, Detao; Yamaguchi, Daisuke; Sivaniah, Easan; Ghalei, Behnam.",Journal of Membrane Science,J. Membr. Sci.,565,370-379,2018,"Kyoto University, Kyoto, Japan","Ghalei, Behnam",bghalei@icems.kyoto-u.ac.jp,"Kyoto University, Kyoto, Japan"
0.5 wt% GO Pebax,No IL Membrane,No IL Membrane,,,,,,,,,,60% block ratio Poly(ethylene oxide) [PEO] 40% block ratio Poly[imino(1-oxohexamethylene)] [polyamide 6]   [Pebax?1657] with 0.5 wt% Graphene oxide [GO],60% block ratio Poly(ethylene oxide) [PEO] 40% block ratio Poly[imino(1-oxohexamethylene)] [polyamide 6]   [Pebax?1657],Graphene oxide [GO],,,,,25,4,74.5,3.1,10.5,,https://dx.doi.org/10.1016/j.memsci.2018.08.026,Pebax/ionic liquid modified graphene oxide mixed matrix membranes for enhanced CO2 capture,"Huang, Guoji; Isfahani, Ali Pournaghshband; Muchtar, Ansori; Sakurai, Kento; Shrestha, Binod Babu; Qin, Detao; Yamaguchi, Daisuke; Sivaniah, Easan; Ghalei, Behnam.",Journal of Membrane Science,J. Membr. Sci.,565,370-379,2018,"Kyoto University, Kyoto, Japan","Ghalei, Behnam",bghalei@icems.kyoto-u.ac.jp,"Kyoto University, Kyoto, Japan"
0.01 wt% GO-IL Pebax,MMM,MMM,60% block ratio Poly(ethylene oxide) [PEO] 40% block ratio Poly[imino(1-oxohexamethylene)] [polyamide 6]   [Pebax?1657] with 0.01 wt% Graphene oxide [GO],1-(3-aminopropyl)-3-methylimidazolium,C[N+]1=CN(CCCN)C=C1,Bromide [Br],[Br-],,,,,60% block ratio Poly(ethylene oxide) [PEO] 40% block ratio Poly[imino(1-oxohexamethylene)] [polyamide 6]   [Pebax?1657] with 0.01 wt% ionic liquid ([1-(3-aminopropyl)-3-methylimidazolium] [Bromide [Br]]) functionalized Graphene oxide [GO],60% block ratio Poly(ethylene oxide) [PEO] 40% block ratio Poly[imino(1-oxohexamethylene)] [polyamide 6]   [Pebax?1657],Graphene oxide [GO],1-(3-aminopropyl)-3-methylimidazolium,Bromide [Br],,,25,4,101.3,4.8,21.2,,https://dx.doi.org/10.1016/j.memsci.2018.08.026,Pebax/ionic liquid modified graphene oxide mixed matrix membranes for enhanced CO2 capture,"Huang, Guoji; Isfahani, Ali Pournaghshband; Muchtar, Ansori; Sakurai, Kento; Shrestha, Binod Babu; Qin, Detao; Yamaguchi, Daisuke; Sivaniah, Easan; Ghalei, Behnam.",Journal of Membrane Science,J. Membr. Sci.,565,370-379,2018,"Kyoto University, Kyoto, Japan","Ghalei, Behnam",bghalei@icems.kyoto-u.ac.jp,"Kyoto University, Kyoto, Japan"
0.5 wt% GO-IL Pebax,MMM,MMM,60% block ratio Poly(ethylene oxide) [PEO] 40% block ratio Poly[imino(1-oxohexamethylene)] [polyamide 6]   [Pebax?1657] with 0.5 wt% Graphene oxide [GO],1-(3-aminopropyl)-3-methylimidazolium,C[N+]1=CN(CCCN)C=C1,Bromide [Br],[Br-],,,,,60% block ratio Poly(ethylene oxide) [PEO] 40% block ratio Poly[imino(1-oxohexamethylene)] [polyamide 6]   [Pebax?1657] with 0.5 wt% ionic liquid ([1-(3-aminopropyl)-3-methylimidazolium] [Bromide [Br]]) functionalized Graphene oxide [GO],60% block ratio Poly(ethylene oxide) [PEO] 40% block ratio Poly[imino(1-oxohexamethylene)] [polyamide 6]   [Pebax?1657],Graphene oxide [GO],1-(3-aminopropyl)-3-methylimidazolium,Bromide [Br],,,25,4,114.4,5.3,17.8,,https://dx.doi.org/10.1016/j.memsci.2018.08.026,Pebax/ionic liquid modified graphene oxide mixed matrix membranes for enhanced CO2 capture,"Huang, Guoji; Isfahani, Ali Pournaghshband; Muchtar, Ansori; Sakurai, Kento; Shrestha, Binod Babu; Qin, Detao; Yamaguchi, Daisuke; Sivaniah, Easan; Ghalei, Behnam.",Journal of Membrane Science,J. Membr. Sci.,565,370-379,2018,"Kyoto University, Kyoto, Japan","Ghalei, Behnam",bghalei@icems.kyoto-u.ac.jp,"Kyoto University, Kyoto, Japan"
SAPO-34–[C2mim][Tf2N] composite,MMM,MMM,Silicoaluminophosphate zeolite [SAPO 34],1-Ethyl-3-methylimidazolium [emim],C[N+]1=CN(C=C1)CC,bis(trifluoromethylsulfonyl)imide [Tf2N],FC(F)(S(=O)([N-]S(=O)(C(F)(F)F)=O)=O)F,,,,,Porous hydrophilic polyethersulfone [PES] supported {Silicoaluminophosphate zeolite [SAPO 34] and ([1-Ethyl-3-methylimidazolium [emim]] [bis(trifluoromethylsulfonyl)imide [Tf2N]]) composite},Silicoaluminophosphate zeolite [SAPO 34],1-Ethyl-3-methylimidazolium [emim],bis(trifluoromethylsulfonyl)imide [Tf2N],Porous hydrophilic polyethersulfone [PES],,,23,1-1.5,477,1.4,19,0.1,https://dx.doi.org/10.1016/j.memsci.2009.12.018,A three-component mixed-matrix membrane with enhanced CO2 separation properties based on zeolites and ionic liquid materials,"Hudiono, Yeny C.; Carlisle, Trevor K.; Bara, Jason E.; Zhang, Yanfeng; Gin, Douglas L.; Noble, Richard D.",Journal of Membrane Science,J. Membr. Sci.,350 (1-2),117-123,2010,"University of Colorado at Boulder, Boulder, Colorado, USA","Noble, Richard D.",nobler@colorado.edu,"University of Colorado at Boulder, Boulder, Colorado, USA"
SAPO-34–poly(RTIL)composite,MMM (PIL),MMM,Silicoaluminophosphate zeolite [SAPO 34],-,-,-,-,3-(4-(sec-butyl)benzyl)-1-methyl-1H-imidazol-3-ium,C=CC1=CC=C(C[N+]2=CN(C)C=C2)C=C1,bis(trifluoromethylsulfonyl)imide [Tf2N],FC(F)(S(=O)([N-]S(=O)(C(F)(F)F)=O)=O)F,Silicoaluminophosphate zeolite [SAPO 34] and poly([3-(4-(sec-butyl)benzyl)-1-methyl-1H-imidazol-3-ium] [bis(trifluoromethylsulfonyl)imide [Tf2N]]) composite supported by (Porous hydrophilic polyethersulfone [PES]),Silicoaluminophosphate zeolite [SAPO 34],3-(4-(sec-butyl)benzyl)-1-methyl-1H-imidazol-3-ium,bis(trifluoromethylsulfonyl)imide [Tf2N],Porous hydrophilic polyethersulfone [PES],,,24,1-1.6,13.9,0.3,35,2.6,https://dx.doi.org/10.1016/j.memsci.2009.12.018,A three-component mixed-matrix membrane with enhanced CO2 separation properties based on zeolites and ionic liquid materials,"Hudiono, Yeny C.; Carlisle, Trevor K.; Bara, Jason E.; Zhang, Yanfeng; Gin, Douglas L.; Noble, Richard D.",Journal of Membrane Science,J. Membr. Sci.,350 (1-2),117-123,2010,"University of Colorado at Boulder, Boulder, Colorado, USA","Noble, Richard D.",nobler@colorado.edu,"University of Colorado at Boulder, Boulder, Colorado, USA"
SAPO-34–poly(RTIL)–[C2mim][Tf2N] composite,MMM (PIL),MMM,Silicoaluminophosphate zeolite [SAPO 34],1-Ethyl-3-methylimidazolium [emim],C[N+]1=CN(C=C1)CC,bis(trifluoromethylsulfonyl)imide [Tf2N],FC(F)(S(=O)([N-]S(=O)(C(F)(F)F)=O)=O)F,3-(4-(sec-butyl)benzyl)-1-methyl-1H-imidazol-3-ium,C=CC1=CC=C(C[N+]2=CN(C)C=C2)C=C1,bis(trifluoromethylsulfonyl)imide [Tf2N],FC(F)(S(=O)([N-]S(=O)(C(F)(F)F)=O)=O)F,Silicoaluminophosphate zeolite [SAPO 34] and poly([3-(4-(sec-butyl)benzyl)-1-methyl-1H-imidazol-3-ium] [bis(trifluoromethylsulfonyl)imide [Tf2N]]) and ([1-Ethyl-3-methylimidazolium [emim]] [bis(trifluoromethylsulfonyl)imide [Tf2N]]) composite,Silicoaluminophosphate zeolite [SAPO 34],1-Ethyl-3-methylimidazolium [emim],3-(4-(sec-butyl)benzyl)-1-methyl-1H-imidazol-3-ium,bis(trifluoromethylsulfonyl)imide [Tf2N],,,25,1-1.7,72,0.71,30,0.2,https://dx.doi.org/10.1016/j.memsci.2009.12.018,A three-component mixed-matrix membrane with enhanced CO2 separation properties based on zeolites and ionic liquid materials,"Hudiono, Yeny C.; Carlisle, Trevor K.; Bara, Jason E.; Zhang, Yanfeng; Gin, Douglas L.; Noble, Richard D.",Journal of Membrane Science,J. Membr. Sci.,350 (1-2),117-123,2010,"University of Colorado at Boulder, Boulder, Colorado, USA","Noble, Richard D.",nobler@colorado.edu,"University of Colorado at Boulder, Boulder, Colorado, USA"
i-Propyl,PIL,PIL,,,,,,1-isopropyl-3-styrene-imidazolium,C=CC1=CC=C(C=C1)CN2C=[N+](C=C2)C(C)C,bis(trifluoromethylsulfonyl)imide [Tf2N],FC(F)(S(=O)([N-]S(=O)(C(F)(F)F)=O)=O)F,Poly([1-isopropyl-3-methylimidazolium [ipmim]] [bis(trifluoromethylsulfonyl)imide [Tf2N]]) supported by Porous Nylon membrane,1-isopropyl-3-methylimidazolium [ipmim],bis(trifluoromethylsulfonyl)imide [Tf2N],Porous Nylon membrane,,,,20,3,10.4,0.2,30,,https://dx.doi.org/10.1016/j.seppur.2015.02.009,Effect of branched and cycloalkyl functionalities on CO2 separation performance of poly(IL) membranes,"Jeffrey Horne, W.; Andrews, Mary A.; Shannon, Matthew S.; Terrill, Kelsey L.; Moon, Joshua D.; Hayward, Spenser S.; Bara, Jason E.",Separation and Purification Technology,Sep. Purif. Technol.,155,89-95,2015,"University of Alabama, Tuscaloosa, AL, USA","Bara, Jason E.",jbara@eng.ua.edu,"University of Alabama, Tuscaloosa, AL, USA"
sec-Butyl,PIL,PIL,,,,,,1-sec-butyl-3-styrene-imidazolium,C=CC1=CC=C(C=C1)CN2C=[N+](C=C2)C(C)CC,bis(trifluoromethylsulfonyl)imide [Tf2N],FC(F)(S(=O)([N-]S(=O)(C(F)(F)F)=O)=O)F,Poly([1-sec-butyl-3-methylimidazolium] [bis(trifluoromethylsulfonyl)imide [Tf2N]]) supported by Porous Nylon membrane,1-sec-butyl-3-methylimidazolium,bis(trifluoromethylsulfonyl)imide [Tf2N],Porous Nylon membrane,,,,20,3,13.6,0.1,25,,https://dx.doi.org/10.1016/j.seppur.2015.02.009,Effect of branched and cycloalkyl functionalities on CO2 separation performance of poly(IL) membranes,"Jeffrey Horne, W.; Andrews, Mary A.; Shannon, Matthew S.; Terrill, Kelsey L.; Moon, Joshua D.; Hayward, Spenser S.; Bara, Jason E.",Separation and Purification Technology,Sep. Purif. Technol.,155,89-95,2015,"University of Alabama, Tuscaloosa, AL, USA","Bara, Jason E.",jbara@eng.ua.edu,"University of Alabama, Tuscaloosa, AL, USA"
Methylcyclopropyl,PIL,PIL,,,,,,1-methylcyclopropyl-3-styrene-imidazolium,C=CC1=CC=C(C=C1)CN2C=[N+](C=C2)CC3CC3,bis(trifluoromethylsulfonyl)imide [Tf2N],FC(F)(S(=O)([N-]S(=O)(C(F)(F)F)=O)=O)F,Poly([1-methylcyclopropyl-3-methylimidazolium] [bis(trifluoromethylsulfonyl)imide [Tf2N]]) supported by Porous Nylon membrane,1-methylcyclopropyl-3-methylimidazolium,bis(trifluoromethylsulfonyl)imide [Tf2N],Porous Nylon membrane,,,,20,3,7.94,0.19,25,,https://dx.doi.org/10.1016/j.seppur.2015.02.009,Effect of branched and cycloalkyl functionalities on CO2 separation performance of poly(IL) membranes,"Jeffrey Horne, W.; Andrews, Mary A.; Shannon, Matthew S.; Terrill, Kelsey L.; Moon, Joshua D.; Hayward, Spenser S.; Bara, Jason E.",Separation and Purification Technology,Sep. Purif. Technol.,155,89-95,2015,"University of Alabama, Tuscaloosa, AL, USA","Bara, Jason E.",jbara@eng.ua.edu,"University of Alabama, Tuscaloosa, AL, USA"
Cyclopentyl,PIL,PIL,,,,,,1-cyclopentyl-3-styrene-imidazolium,C=CC1=CC=C(C=C1)CN2C=[N+](C=C2)C3CCCC3,bis(trifluoromethylsulfonyl)imide [Tf2N],FC(F)(S(=O)([N-]S(=O)(C(F)(F)F)=O)=O)F,Poly([1-cyclopentyl-3-methylimidazolium] [bis(trifluoromethylsulfonyl)imide [Tf2N]]) supported by Porous Nylon membrane,1-cyclopentyl-3-methylimidazolium,bis(trifluoromethylsulfonyl)imide [Tf2N],Porous Nylon membrane,,,,20,3,6.65,0.19,27,,https://dx.doi.org/10.1016/j.seppur.2015.02.009,Effect of branched and cycloalkyl functionalities on CO2 separation performance of poly(IL) membranes,"Jeffrey Horne, W.; Andrews, Mary A.; Shannon, Matthew S.; Terrill, Kelsey L.; Moon, Joshua D.; Hayward, Spenser S.; Bara, Jason E.",Separation and Purification Technology,Sep. Purif. Technol.,155,89-95,2015,"University of Alabama, Tuscaloosa, AL, USA","Bara, Jason E.",jbara@eng.ua.edu,"University of Alabama, Tuscaloosa, AL, USA"
Z32-P,No IL Membrane,No IL Membrane,,,,,,,,,,32/1 MeIM to Zn2+ ratio [Zeolite imidazolate framework-8 (Zn(2-methylimidazole)2) [ZIF-8]] with [60% block ratio Poly(ethylene oxide) [PEO] 40% block ratio Poly[imino(1-oxohexamethylene)] [polyamide 6]   [Pebax?1657]] mixed matrix membrane,Zeolite imidazolate framework-8 (Zn(2-methylimidazole)2) [ZIF-8],60% block ratio Poly(ethylene oxide) [PEO] 40% block ratio Poly[imino(1-oxohexamethylene)] [polyamide 6]   [Pebax?1657],,,,,30,2,288,8,21,1.5,https://dx.doi.org/10.1016/j.memsci.2016.11.065,"Ionic liquid-modified PebaxÆ 1657 membrane filled by ZIF-8 particles for separation of CO 2 from CH 4 , N 2 and H 2","Jomekian, Abolfazl; Bazooyar, Bahamin; Behbahani, Reza Mosayebi; Mohammadi, Toraj; Kargari, Ali.",Journal of Membrane Science,J. Membr. Sci.,524,652-662,2017,"Petroleum University of Technology (PUT), Ahvaz, Iran ; Iran University of Science and Technology (IUST), Narmak, Tehran, Iran ; Amirkabir University of Technology (AUT), Mahshahr, Iran","Behbahani, Reza Mosayebi",behbahani@put.ac.ir,"Petroleum University of Technology (PUT), Ahvaz, Iran"
Z32-IP,MMM,MMM,Zeolite imidazolate framework-8 (Zn(2-methylimidazole)2) [ZIF-8],"1,3-Di-n-butyl-2-methylimidazolium",CCCC[N+]1=C(C)N(CCCC)C=C1,Chloride,[Cl-],,,,,"32/1 MeIM to Zn2+ ratio [Zeolite imidazolate framework-8 (Zn(2-methylimidazole)2) [ZIF-8]] with {[60% block ratio Poly(ethylene oxide) [PEO] 40% block ratio Poly[imino(1-oxohexamethylene)] [polyamide 6]   [Pebax?1657]] and [1,3-Di-n-butyl-2-methylimidazolium] [Chloride [Cl]] hybrid} mixed matrix membrane",Zeolite imidazolate framework-8 (Zn(2-methylimidazole)2) [ZIF-8],60% block ratio Poly(ethylene oxide) [PEO] 40% block ratio Poly[imino(1-oxohexamethylene)] [polyamide 6]   [Pebax?1657],"1,3-Di-n-butyl-2-methylimidazolium",Chloride [Cl],,,30,2,261,7,36,1.7,https://dx.doi.org/10.1016/j.memsci.2016.11.065,"Ionic liquid-modified PebaxÆ 1657 membrane filled by ZIF-8 particles for separation of CO 2 from CH 4 , N 2 and H 2","Jomekian, Abolfazl; Bazooyar, Bahamin; Behbahani, Reza Mosayebi; Mohammadi, Toraj; Kargari, Ali.",Journal of Membrane Science,J. Membr. Sci.,524,652-662,2017,"Petroleum University of Technology (PUT), Ahvaz, Iran ; Iran University of Science and Technology (IUST), Narmak, Tehran, Iran ; Amirkabir University of Technology (AUT), Mahshahr, Iran","Behbahani, Reza Mosayebi",behbahani@put.ac.ir,"Petroleum University of Technology (PUT), Ahvaz, Iran"
[bmim][Tf2N]@ZIF-8/Pebax 1657,MMM,MMM,Zeolite imidazolate framework-8 (Zn(2-methylimidazole)2) [ZIF-8],1-Butyl-3-methylimidazolium [bmim],C[N+]1=CN(CCCC)C=C1,bis(trifluoromethylsulfonyl)imide [Tf2N],FC(F)(S(=O)([N-]S(=O)(C(F)(F)F)=O)=O)F,,,,,(15 wt% {[1-Butyl-3-methylimidazolium [bmim]] [bis(trifluoromethylsulfonyl)imide [Tf2N]]} of [Zeolite imidazolate framework-8 (Zn(2-methylimidazole)2) [ZIF-8]]) into [60% block ratio Poly(ethylene oxide) [PEO] 40% block ratio Poly[imino(1-oxohexamethylene)] [polyamide 6]   [Pebax?1657]] mixed matrix membrane,Zeolite imidazolate framework-8 (Zn(2-methylimidazole)2) [ZIF-8],60% block ratio Poly(ethylene oxide) [PEO] 40% block ratio Poly[imino(1-oxohexamethylene)] [polyamide 6]   [Pebax?1657],1-Butyl-3-methylimidazolium [bmim],bis(trifluoromethylsulfonyl)imide [Tf2N],,,25,1,104.9,,34.8,,https://dx.doi.org/10.1016/j.memsci.2016.03.050,Simultaneous enhancement of mechanical properties and CO 2 selectivity of ZIF-8 mixed matrix membranes: Interfacial toughening effect of ionic liquid,"Li, Hao; Tuo, Linghan; Yang, Kai; Jeong, Hae-Kwon; Dai, Yan; He, Gaohong; Zhao, Wei.",Journal of Membrane Science,J. Membr. Sci.,511,130-142,2016,"Dalian University of Technology, Dalian, China ; Texas A&M University, College Station, TX, United States ; Shenyang University of Technology, Liaoyang, China","He, Gaohong",hgaohong@dlut.edu.cn,"Dalian University of Technology, Dalian, China"
Pure 6FDA–MDA,No IL Membrane,No IL Membrane,,,,,,,,,,"[2,2-bis(3,4-carboxylyphenyl) hexafluoropropane dianhydride [6FDA]]-[m-phenylenediamine [MDA]] copolyimide","2,2-bis(3,4-carboxylyphenyl) hexafluoropropane dianhydride [6FDA]",m-phenylenediamine [MDA],"1,12-di[3-(3- aminopropyl) imidazolium] dodecane [C12(DAPIM)2]",bis(trifluoromethylsulfonyl)imide [Tf2N],,,35,10,15.6,,44.5,,https://dx.doi.org/10.1016/j.eurpolymj.2012.11.016,Synthesis of room temperature ionic liquids based random copolyimides for gas separation applications,"Li, Pei; Coleman, Maria R.",European Polymer Journal,Eur. Polym. J.,49 (2),482-491,2013,"The University of Toledo, Toledo, OH, USA","Coleman, Maria R.",maria.coleman@utoledo.edu,"The University of Toledo, Toledo, OH, USA"
6FDA–MDA 8 mol% [C12(DAPIM)2][Tf2N]2 block,PIL-BCP,PIL-CP,"[2,2-bis(3,4-carboxylyphenyl) hexafluoropropane dianhydride [6FDA]]-[m-phenylenediamine [MDA]] copolyimide",,,,,"1,12-di[3-(3- aminopropyl) imidazolium] dodecane [C12(DAPIM)2]",NCCC[N+]1=CN(CCCCCCCCCCCC[N+]2=CN(CCCN)C=C2)C=C1,bis(trifluoromethylsulfonyl)imide [Tf2N],FC(F)(S(=O)([N-]S(=O)(C(F)(F)F)=O)=O)F,"Block copolyimide: (2,2-bis(3,4-carboxylyphenyl) hexafluoropropane dianhydride [6FDA]) and (m-phenylenediamine [MDA] with 8 mol% [1,12-di[3-(3- aminopropyl) imidazolium] dodecane [C12(DAPIM)2]] [bis(trifluoromethylsulfonyl)imide [Tf2N]]","2,2-bis(3,4-carboxylyphenyl) hexafluoropropane dianhydride [6FDA]",m-phenylenediamine [MDA],"1,12-di[3-(3- aminopropyl) imidazolium] dodecane [C12(DAPIM)2]",bis(trifluoromethylsulfonyl)imide [Tf2N],,,35,10,7.4,,46.4,,https://dx.doi.org/10.1016/j.eurpolymj.2012.11.016,Synthesis of room temperature ionic liquids based random copolyimides for gas separation applications,"Li, Pei; Coleman, Maria R.",European Polymer Journal,Eur. Polym. J.,49 (2),482-491,2013,"The University of Toledo, Toledo, OH, USA","Coleman, Maria R.",maria.coleman@utoledo.edu,"The University of Toledo, Toledo, OH, USA"
