Repository: alawy23/ILmembrane_webapp

# Ionic Liquid Membrane Data Web App
This R web app (made with shiny and plotly). Takes manually collected ionic liquid membrane data and plots them in an interactive fashion.

## This repository holds the following scripts:
- data folder: 
  - This folder holds the membrane data Excel file named (IL_Robeson_R.xlsx)
- App.R:
  - This script is the app's parent script, which sources the server.R and ui.R scripts.
- global.R:
  - This script runs before any other script, which makes it useful to include the package calls (i.e. library())
  and any international support.
- ui.R:
  - This script holds the code required for setting up the user interface, such as the page layout.

File: data/IL_Robeson_R_CO2CH4.csv (part 4 of 6)
Abbreviation,Type_cond,Type,Support/Copolymer/metal-organic framework (MOF),IL Cation name,IL Cation SMILE,IL Anion name,IL Anion SMILE,PIL Monomer Cation name,PIL Monomer Cation SMILE,PIL Anion name,PIL Anion SMILE,Full Name,Material 1,Material 2,Material 3,Material 4,Material 5,Material 6,Temperatures (degC),Pressures (bar),P,P(CO2) Error,alph,alphErr,DOI URL,Article Title,Authors,Journal,J_abb,Volume,Page,Year,Institutions,Corresponding Author,Corresponding Author Email,Corresponding Author Institution
6FDA–MDA 10 mol% [C12(DAPIM)2][Tf2N]2 random,PIL-BCP,PIL-CP,"[2,2-bis(3,4-carboxylyphenyl) hexafluoropropane dianhydride [6FDA]]-[m-phenylenediamine [MDA]] copolyimide",,,,,"1,12-di[3-(3- aminopropyl) imidazolium] dodecane [C12(DAPIM)2]",NCCC[N+]1=CN(CCCCCCCCCCCC[N+]2=CN(CCCN)C=C2)C=C1,bis(trifluoromethylsulfonyl)imide [Tf2N],FC(F)(S(=O)([N-]S(=O)(C(F)(F)F)=O)=O)F,"Random copolyimide: (2,2-bis(3,4-carboxylyphenyl) hexafluoropropane dianhydride [6FDA]) and (m-phenylenediamine [MDA] with 10 mol% [1,12-di[3-(3- aminopropyl) imidazolium] dodecane [C12(DAPIM)2]] [bis(trifluoromethylsulfonyl)imide [Tf2N]]","2,2-bis(3,4-carboxylyphenyl) hexafluoropropane dianhydride [6FDA]",m-phenylenediamine [MDA],"1,12-di[3-(3- aminopropyl) imidazolium] dodecane [C12(DAPIM)2]",bis(trifluoromethylsulfonyl)imide [Tf2N],,,35,10,7.5,,44.2,,https://dx.doi.org/10.1016/j.eurpolymj.2012.11.016,Synthesis of room temperature ionic liquids based random copolyimides for gas separation applications,"Li, Pei; Coleman, Maria R.",European Polymer Journal,Eur. Polym. J.,49 (2),482-491,2013,"The University of Toledo, Toledo, OH, USA","Coleman, Maria R.",maria.coleman@utoledo.edu,"The University of Toledo, Toledo, OH, USA"
6FDA–MDA 20 mol% [C12(DAPIM)2][Tf2N]2 random,PIL-BCP,PIL-CP,"[2,2-bis(3,4-carboxylyphenyl) hexafluoropropane dianhydride [6FDA]]-[m-phenylenediamine [MDA]] copolyimide",,,,,"1,12-di[3-(3- aminopropyl) imidazolium] dodecane [C12(DAPIM)2]",NCCC[N+]1=CN(CCCCCCCCCCCC[N+]2=CN(CCCN)C=C2)C=C1,bis(trifluoromethylsulfonyl)imide [Tf2N],FC(F)(S(=O)([N-]S(=O)(C(F)(F)F)=O)=O)F,"Random copolyimide: (2,2-bis(3,4-carboxylyphenyl) hexafluoropropane dianhydride [6FDA]) and (m-phenylenediamine [MDA] with 20 mol% [1,12-di[3-(3- aminopropyl) imidazolium] dodecane [C12(DAPIM)2]] [bis(trifluoromethylsulfonyl)imide [Tf2N]]","2,2-bis(3,4-carboxylyphenyl) hexafluoropropane dianhydride [6FDA]",m-phenylenediamine [MDA],"1,12-di[3-(3- aminopropyl) imidazolium] dodecane [C12(DAPIM)2]",bis(trifluoromethylsulfonyl)imide [Tf2N],,,35,10,3.5,,46,,https://dx.doi.org/10.1016/j.eurpolymj.2012.11.016,Synthesis of room temperature ionic liquids based random copolyimides for gas separation applications,"Li, Pei; Coleman, Maria R.",European Polymer Journal,Eur. Polym. J.,49 (2),482-491,2013,"The University of Toledo, Toledo, OH, USA","Coleman, Maria R.",maria.coleman@utoledo.edu,"The University of Toledo, Toledo, OH, USA"
[6FDA-Durene]-10wt% HKUST-1-20wt% [emim][Tf2N],MMM,MMM,"Copper benzene-1,3,5-tricarboxylate [HKUST-1]",1-Ethyl-3-methylimidazolium [emim],C[N+]1=CN(C=C1)CC,bis(trifluoromethylsulfonyl)imide [Tf2N],FC(F)(S(=O)([N-]S(=O)(C(F)(F)F)=O)=O)F,,,,,"([4,4?-(hexafluoroisopropylidene) diphthalic anhydride [6FDA]]-[2,3,5,6-tetramethyl-1,3-phenyldiamine [Durene]]) with 10 wt% (Copper benzene-1,3,5-tricarboxylate [HKUST-1]) and 20 wt% {[1-Ethyl-3-methylimidazolium [emim]] [bis(trifluoromethylsulfonyl)imide [Tf2N]]} mixed matrix membrane","4,4?-(hexafluoroisopropylidene) diphthalic anhydride [6FDA]","2,3,5,6-tetramethyl-1,3-phenyldiamine [Durene]","Copper benzene-1,3,5-tricarboxylate [HKUST-1]",1-Ethyl-3-methylimidazolium [emim],bis(trifluoromethylsulfonyl)imide [Tf2N],,25,2,145,4.7,19.6,1.53,https://dx.doi.org/10.1021/acsami.6b11074,Ionic Liquids as the MOFs/Polymer Interfacial Binder for Efficient Membrane Separation,"Lin, Rijia; Ge, Lei; Diao, Hui; Rudolph, Victor; Zhu, Zhonghua.",ACS Applied Materials & Interfaces,ACS Appl. Mater. Interfaces.,8 (46),32041-32049,2016,"The University of Queensland, Brisbane, Australia","Zhu, Zhonghua",z.zhu@uq.edu.au,"The University of Queensland, Brisbane, Australia"
Pebax?1074/[bmim][PF6],Polymer-IL,Polymer-IL,55% block ratio Poly(ethylene oxide) [PEO] 45% block ratio Poly[imino(1-oxododecamethylene)] [polyamide 12]   [Pebax?1074],1-Butyl-3-methylimidazolium [bmim],C[N+]1=CN(CCCC)C=C1,Hexafluorophosphate [PF6],F[P-](F)(F)(F)(F)F,,,,,55% block ratio Poly(ethylene oxide) [PEO] 45% block ratio Poly[imino(1-oxododecamethylene)] [polyamide 12]   [Pebax?1074] with 80 wt% {[1-Butyl-3-methylimidazolium [bmim]] [Hexafluorophosphate [PF6]]},55% block ratio Poly(ethylene oxide) [PEO] 45% block ratio Poly[imino(1-oxododecamethylene)] [polyamide 12]   [Pebax?1074],1-Butyl-3-methylimidazolium [bmim],Hexafluorophosphate [PF6],,,,25,2,104.26,,18.51,,https://dx.doi.org/10.1016/j.jngse.2017.07.024,Improved CO2/CH4 separation using a nanocomposite ionic liquid gel membrane,"Mahdavi, Hamid Reza; Azizi, Navid; Arzani, Mehran; Mohammadi, Toraj.",Journal of Natural Gas Science and Engineering,J. Nat. Gas Eng.,46,275-288,2017,"Iran University of Science and Technology (IUST), Narmak, Tehran, Iran","Mohammadi, Toraj",torajmohammadi@iust.ac.ir,"Iran University of Science and Technology (IUST), Narmak, Tehran, Iran"
Pebax?1074/[bmim][PF6]/SiO2,Polymer-IL,Polymer-IL,55% block ratio Poly(ethylene oxide) [PEO] 45% block ratio Poly[imino(1-oxododecamethylene)] [polyamide 12]   [Pebax?1074],1-Butyl-3-methylimidazolium [bmim],C[N+]1=CN(CCCC)C=C1,Hexafluorophosphate [PF6],F[P-](F)(F)(F)(F)F,,,,,55% block ratio Poly(ethylene oxide) [PEO] 45% block ratio Poly[imino(1-oxododecamethylene)] [polyamide 12]   [Pebax?1074] with 80 wt% {[1-Butyl-3-methylimidazolium [bmim]] [Hexafluorophosphate [PF6]]} and 8 wt% [Silica nanoparticles [SiO2]],55% block ratio Poly(ethylene oxide) [PEO] 45% block ratio Poly[imino(1-oxododecamethylene)] [polyamide 12]   [Pebax?1074],1-Butyl-3-methylimidazolium [bmim],Hexafluorophosphate [PF6],Silica nanoparticles [SiO2],,,25,2,153.64,,19.08,,https://dx.doi.org/10.1016/j.jngse.2017.07.024,Improved CO2/CH4 separation using a nanocomposite ionic liquid gel membrane,"Mahdavi, Hamid Reza, Azizi, Navid, Arzani, Mehran, Mohammadi, Toraj",Journal of Natural Gas Science and Engineering,J. Nat. Gas Eng.,46,275-288,2017,"Iran University of Science and Technology (IUST), Narmak, Tehran, Iran","Mohammadi, Toraj",torajmohammadi@iust.ac.ir,"Iran University of Science and Technology (IUST), Narmak, Tehran, Iran"
PES,No IL Membrane,No IL Membrane,,,,,,,,,,Polyethersulfone [PES],Polyethersulfone [PES],,,,,,25,5,2.86,,13.8,,https://dx.doi.org/10.1016/j.jiec.2017.05.022,"Synthesis, characterization, and CO2 separation performance of polyether sulfone/[EMIM][Tf2N] ionic liquid-polymeric membranes (ILPMs)","Mannan, H.A.; Mohshim, D.F.; Mukhtar, H.; Murugesan, T.; Man, Z.; Bustam, M.A.",Journal of Industrial and Engineering Chemistry,J. Ind. Eng. Chem.,54,98-106,2017,"Universiti Teknologi PETRONAS, Bandar Seri Iskandar, Perak, Malaysia","Mukhtar, H.",hilmi_mukhtar@utp.edu.my,"Universiti Teknologi PETRONAS, Bandar Seri Iskandar, Perak, Malaysia"
PES-IL-50,Polymer-IL,Polymer-IL,Polyethersulfone [PES],1-Ethyl-3-methylimidazolium [emim],C[N+]1=CN(C=C1)CC,bis(trifluoromethylsulfonyl)imide [Tf2N],FC(F)(S(=O)([N-]S(=O)(C(F)(F)F)=O)=O)F,,,,,Polyethersulfone [PES] with 50 wt% {[1-Ethyl-3-methylimidazolium [emim]] [bis(trifluoromethylsulfonyl)imide [Tf2N]]},Polyethersulfone [PES],1-Ethyl-3-methylimidazolium [emim],bis(trifluoromethylsulfonyl)imide [Tf2N],,,,25,5,355.76,,49.09,,https://dx.doi.org/10.1016/j.jiec.2017.05.022,"Synthesis, characterization, and CO2 separation performance of polyether sulfone/[EMIM][Tf2N] ionic liquid-polymeric membranes (ILPMs)","Mannan, H.A.; Mohshim, D.F.; Mukhtar, H.; Murugesan, T.; Man, Z.; Bustam, M.A.",Journal of Industrial and Engineering Chemistry,J. Ind. Eng. Chem.,54,98-106,2017,"Universiti Teknologi PETRONAS, Bandar Seri Iskandar, Perak, Malaysia","Mukhtar, H.",hilmi_mukhtar@utp.edu.my,"Universiti Teknologi PETRONAS, Bandar Seri Iskandar, Perak, Malaysia"
50-(3:1)-TAEA,PIL-BCP (free IL),PIL-CP,tris(2-aminoethyl)amine [TAEA],1-Ethyl-3-methylimidazolium [emim],C[N+]1=CN(C=C1)CC,bis(trifluoromethylsulfonyl)imide [Tf2N],FC(F)(S(=O)([N-]S(=O)(C(F)(F)F)=O)=O)F,"1,3-bis(2-oxiranyl-ethyl)imidazolium [A]",[N+]1(CCC2CO2)=CN(CCC3CO3)C=C1,bis(trifluoromethylsulfonyl)imide [Tf2N],FC(F)(S(=O)([N-]S(=O)(C(F)(F)F)=O)=O)F,"(3:1) monomer stochiometry of ([1,3-bis(2-oxiranyl-ethyl)imidazolium [A]] [bis(trifluoromethylsulfonyl)imide [Tf2N]]) : (tris(2-aminoethyl)amine [TAEA]) and 50 wt% {[1-Ethyl-3-methylimidazolium [emim]] [bis(trifluoromethylsulfonyl)imide [Tf2N]]}","1,3-bis(2-oxiranyl-ethyl)imidazolium [A]",tris(2-aminoethyl)amine [TAEA],1-Ethyl-3-methylimidazolium [emim],bis(trifluoromethylsulfonyl)imide [Tf2N],,,23,2,125,5,18,,https://dx.doi.org/10.1021/ie5035122,"Effect of Monomer Structure on Curing Behavior, CO2 Solubility, and Gas Permeability of Ionic Liquid-Based Epoxy-Amine Resins and Ion-Gels","McDanel, William M.; Cowan, Matthew G.; Barton, Jason A.; Gin, Douglas L.; Noble, Richard D.",Industrial & Engineering Chemistry Research,Ind. Eng. Chem. Res.,54 (16),4396-4406,2014,"University of Colorado at Boulder, Boulder, Colorado, USA","Noble, Richard D.",nobler@colorado.edu,"University of Colorado at Boulder, Boulder, Colorado, USA"
50-(3:2)-TMAEA,PIL-BCP (free IL),PIL-CP,tris[2-(methylamino)ethyl]amine [TMAEA],1-Ethyl-3-methylimidazolium [emim],C[N+]1=CN(C=C1)CC,bis(trifluoromethylsulfonyl)imide [Tf2N],FC(F)(S(=O)([N-]S(=O)(C(F)(F)F)=O)=O)F,"1,3-bis(2-oxiranyl-ethyl)imidazolium [A]",[N+]1(CCC2CO2)=CN(CCC3CO3)C=C1,bis(trifluoromethylsulfonyl)imide [Tf2N],FC(F)(S(=O)([N-]S(=O)(C(F)(F)F)=O)=O)F,"(3:2) monomer stochiometry of ([1,3-bis(2-oxiranyl-ethyl)imidazolium [A]] [bis(trifluoromethylsulfonyl)imide [Tf2N]]) : (tris[2-(methylamino)ethyl]amine [TMAEA]) and 50 wt% {[1-Ethyl-3-methylimidazolium [emim]] [bis(trifluoromethylsulfonyl)imide [Tf2N]]}","1,3-bis(2-oxiranyl-ethyl)imidazolium [A]",tris[2-(methylamino)ethyl]amine [TMAEA],1-Ethyl-3-methylimidazolium [emim],bis(trifluoromethylsulfonyl)imide [Tf2N],,,23,2,130,5,16,,https://dx.doi.org/10.1021/ie5035122,"Effect of Monomer Structure on Curing Behavior, CO2 Solubility, and Gas Permeability of Ionic Liquid-Based Epoxy-Amine Resins and Ion-Gels","McDanel, William M.; Cowan, Matthew G.; Barton, Jason A.; Gin, Douglas L.; Noble, Richard D.",Industrial & Engineering Chemistry Research,Ind. Eng. Chem. Res.,54 (16),4396-4406,2014,"University of Colorado at Boulder, Boulder, Colorado, USA","Noble, Richard D.",nobler@colorado.edu,"University of Colorado at Boulder, Boulder, Colorado, USA"
60-(3:1)-TAEA,PIL-BCP (free IL),PIL-CP,tris(2-aminoethyl)amine [TAEA],1-Ethyl-3-methylimidazolium [emim],C[N+]1=CN(C=C1)CC,bis(trifluoromethylsulfonyl)imide [Tf2N],FC(F)(S(=O)([N-]S(=O)(C(F)(F)F)=O)=O)F,"1,3-bis(2-oxiranyl-ethyl)imidazolium [A]",[N+]1(CCC2CO2)=CN(CCC3CO3)C=C1,bis(trifluoromethylsulfonyl)imide [Tf2N],FC(F)(S(=O)([N-]S(=O)(C(F)(F)F)=O)=O)F,"(3:1) monomer stochiometry of ([1,3-bis(2-oxiranyl-ethyl)imidazolium [A]] [bis(trifluoromethylsulfonyl)imide [Tf2N]]) : (tris(2-aminoethyl)amine [TAEA]) and 60 wt% {[1-Ethyl-3-methylimidazolium [emim]] [bis(trifluoromethylsulfonyl)imide [Tf2N]]}","1,3-bis(2-oxiranyl-ethyl)imidazolium [A]",tris(2-aminoethyl)amine [TAEA],1-Ethyl-3-methylimidazolium [emim],bis(trifluoromethylsulfonyl)imide [Tf2N],,,23,2,230,5,19,,https://dx.doi.org/10.1021/ie5035122,"Effect of Monomer Structure on Curing Behavior, CO2 Solubility, and Gas Permeability of Ionic Liquid-Based Epoxy-Amine Resins and Ion-Gels","McDanel, William M.; Cowan, Matthew G.; Barton, Jason A.; Gin, Douglas L.; Noble, Richard D.",Industrial & Engineering Chemistry Research,Ind. Eng. Chem. Res.,54 (16),4396-4406,2014,"University of Colorado at Boulder, Boulder, Colorado, USA","Noble, Richard D.",nobler@colorado.edu,"University of Colorado at Boulder, Boulder, Colorado, USA"
60-(3:2)-TMAEA,PIL-BCP (free IL),PIL-CP,tris[2-(methylamino)ethyl]amine [TMAEA],1-Ethyl-3-methylimidazolium [emim],C[N+]1=CN(C=C1)CC,bis(trifluoromethylsulfonyl)imide [Tf2N],FC(F)(S(=O)([N-]S(=O)(C(F)(F)F)=O)=O)F,"1,3-bis(2-oxiranyl-ethyl)imidazolium [A]",[N+]1(CCC2CO2)=CN(CCC3CO3)C=C1,bis(trifluoromethylsulfonyl)imide [Tf2N],FC(F)(S(=O)([N-]S(=O)(C(F)(F)F)=O)=O)F,"(3:2) monomer stochiometry of ([1,3-bis(2-oxiranyl-ethyl)imidazolium [A]] [bis(trifluoromethylsulfonyl)imide [Tf2N]]) : (tris[2-(methylamino)ethyl]amine [TMAEA]) and 60 wt% {[1-Ethyl-3-methylimidazolium [emim]] [bis(trifluoromethylsulfonyl)imide [Tf2N]]}","1,3-bis(2-oxiranyl-ethyl)imidazolium [A]",tris[2-(methylamino)ethyl]amine [TMAEA],1-Ethyl-3-methylimidazolium [emim],bis(trifluoromethylsulfonyl)imide [Tf2N],,,23,2,240,5,17,,https://dx.doi.org/10.1021/ie5035122,"Effect of Monomer Structure on Curing Behavior, CO2 Solubility, and Gas Permeability of Ionic Liquid-Based Epoxy-Amine Resins and Ion-Gels","McDanel, William M.; Cowan, Matthew G.; Barton, Jason A.; Gin, Douglas L.; Noble, Richard D.",Industrial & Engineering Chemistry Research,Ind. Eng. Chem. Res.,54 (16),4396-4406,2014,"University of Colorado at Boulder, Boulder, Colorado, USA","Noble, Richard D.",nobler@colorado.edu,"University of Colorado at Boulder, Boulder, Colorado, USA"
50 - (3:2),PIL-BCP (free IL),PIL-CP,tris(2-aminoethyl)amine [TAEA],1-Ethyl-3-methylimidazolium [emim],C[N+]1=CN(C=C1)CC,bis(trifluoromethylsulfonyl)imide [Tf2N],FC(F)(S(=O)([N-]S(=O)(C(F)(F)F)=O)=O)F,"1,3-bis(2-oxiranyl-ethyl)imidazolium [A]",[N+]1(CCC2CO2)=CN(CCC3CO3)C=C1,bis(trifluoromethylsulfonyl)imide [Tf2N],FC(F)(S(=O)([N-]S(=O)(C(F)(F)F)=O)=O)F,"(3:2) monomer stochiometry of (1,3-bis(2-oxiranyl-ethyl)imidazolium [A]) : (tris(2-aminoethyl)amine [TAEA]) and 50 wt% {[1-Ethyl-3-methylimidazolium [emim]] [bis(trifluoromethylsulfonyl)imide [Tf2N]]}","1,3-bis(2-oxiranyl-ethyl)imidazolium [A]",tris(2-aminoethyl)amine [TAEA],1-Ethyl-3-methylimidazolium [emim],bis(trifluoromethylsulfonyl)imide [Tf2N],,,23,2,100,5,16,,https://dx.doi.org/10.1016/j.polymer.2014.04.039,Cross-linked ionic resins and gels from epoxide-functionalized imidazolium ionic liquid monomers,"McDanel, William M.; Cowan, Matthew G.; Carlisle, Trevor K.; Swanson, Anna K.; Noble, Richard D.; Gin, Douglas L.",Polymer,Polymer.,55 (16),3305-3313,2014,"University of Colorado at Boulder, Boulder, Colorado, USA","Noble, Richard D.",nobler@colorado.edu,"University of Colorado at Boulder, Boulder, Colorado, USA"
60 - (3:2),PIL-BCP (free IL),PIL-CP,tris(2-aminoethyl)amine [TAEA],1-Ethyl-3-methylimidazolium [emim],C[N+]1=CN(C=C1)CC,bis(trifluoromethylsulfonyl)imide [Tf2N],FC(F)(S(=O)([N-]S(=O)(C(F)(F)F)=O)=O)F,"1,3-bis(2-oxiranyl-ethyl)imidazolium [A]",[N+]1(CCC2CO2)=CN(CCC3CO3)C=C1,bis(trifluoromethylsulfonyl)imide [Tf2N],FC(F)(S(=O)([N-]S(=O)(C(F)(F)F)=O)=O)F,"(3:2) monomer stochiometry of (1,3-bis(2-oxiranyl-ethyl)imidazolium [A]) : (tris(2-aminoethyl)amine [TAEA]) and 60 wt% {[1-Ethyl-3-methylimidazolium [emim]] [bis(trifluoromethylsulfonyl)imide [Tf2N]]}","1,3-bis(2-oxiranyl-ethyl)imidazolium [A]",tris(2-aminoethyl)amine [TAEA],1-Ethyl-3-methylimidazolium [emim],bis(trifluoromethylsulfonyl)imide [Tf2N],,,23,2,210,5,16,,https://dx.doi.org/10.1016/j.polymer.2014.04.039,Cross-linked ionic resins and gels from epoxide-functionalized imidazolium ionic liquid monomers,"McDanel, William M.; Cowan, Matthew G.; Carlisle, Trevor K.; Swanson, Anna K.; Noble, Richard D.; Gin, Douglas L.",Polymer,Polymer.,55 (16),3305-3313,2014,"University of Colorado at Boulder, Boulder, Colorado, USA","Noble, Richard D.",nobler@colorado.edu,"University of Colorado at Boulder, Boulder, Colorado, USA"
75 - (3:2),PIL-BCP (free IL),PIL-CP,tris(2-aminoethyl)amine [TAEA],1-Ethyl-3-methylimidazolium [emim],C[N+]1=CN(C=C1)CC,bis(trifluoromethylsulfonyl)imide [Tf2N],FC(F)(S(=O)([N-]S(=O)(C(F)(F)F)=O)=O)F,"1,3-bis(2-oxiranyl-ethyl)imidazolium [A]",[N+]1(CCC2CO2)=CN(CCC3CO3)C=C1,bis(trifluoromethylsulfonyl)imide [Tf2N],FC(F)(S(=O)([N-]S(=O)(C(F)(F)F)=O)=O)F,"(3:2) monomer stochiometry of (1,3-bis(2-oxiranyl-ethyl)imidazolium [A]) : (tris(2-aminoethyl)amine [TAEA]) and 75 wt% {[1-Ethyl-3-methylimidazolium [emim]] [bis(trifluoromethylsulfonyl)imide [Tf2N]]}","1,3-bis(2-oxiranyl-ethyl)imidazolium [A]",tris(2-aminoethyl)amine [TAEA],1-Ethyl-3-methylimidazolium [emim],bis(trifluoromethylsulfonyl)imide [Tf2N],,,23,2,410,10,18,,https://dx.doi.org/10.1016/j.polymer.2014.04.039,Cross-linked ionic resins and gels from epoxide-functionalized imidazolium ionic liquid monomers,"McDanel, William M.; Cowan, Matthew G.; Carlisle, Trevor K.; Swanson, Anna K.; Noble, Richard D.; Gin, Douglas L.",Polymer,Polymer.,55 (16),3305-3313,2014,"University of Colorado at Boulder, Boulder, Colorado, USA","Noble, Richard D.",nobler@colorado.edu,"University of Colorado at Boulder, Boulder, Colorado, USA"
75 - (3:1),PIL-BCP (free IL),PIL-CP,tris(2-aminoethyl)amine [TAEA],1-Ethyl-3-methylimidazolium [emim],C[N+]1=CN(C=C1)CC,bis(trifluoromethylsulfonyl)imide [Tf2N],FC(F)(S(=O)([N-]S(=O)(C(F)(F)F)=O)=O)F,"1,3-bis(2-oxiranyl-ethyl)imidazolium [A]",[N+]1(CCC2CO2)=CN(CCC3CO3)C=C1,bis(trifluoromethylsulfonyl)imide [Tf2N],FC(F)(S(=O)([N-]S(=O)(C(F)(F)F)=O)=O)F,"(3:1) monomer stochiometry of (1,3-bis(2-oxiranyl-ethyl)imidazolium [A]) : (tris(2-aminoethyl)amine [TAEA]) and 75 wt% {[1-Ethyl-3-methylimidazolium [emim]] [bis(trifluoromethylsulfonyl)imide [Tf2N]]}","1,3-bis(2-oxiranyl-ethyl)imidazolium [A]",tris(2-aminoethyl)amine [TAEA],1-Ethyl-3-methylimidazolium [emim],bis(trifluoromethylsulfonyl)imide [Tf2N],,,23,2,510,20,17,,https://dx.doi.org/10.1016/j.polymer.2014.04.039,Cross-linked ionic resins and gels from epoxide-functionalized imidazolium ionic liquid monomers,"McDanel, William M.; Cowan, Matthew G.; Carlisle, Trevor K.; Swanson, Anna K.; Noble, Richard D.; Gin, Douglas L.",Polymer,Polymer.,55 (16),3305-3313,2014,"University of Colorado at Boulder, Boulder, Colorado, USA","Noble, Richard D.",nobler@colorado.edu,"University of Colorado at Boulder, Boulder, Colorado, USA"
Ionic Polyimide,PIL,PIL,,,,,,"Poly(N,N?-bis(3-imidazol-1-yl-propyl)pyromellitic diimide)) [Ionic Polyimide]",ClCC1=CC=C(CN2C=[N+](CCCN3C(C(C=C(C(N(CCCN4C=[NH+]C=C4)C5=O)=O)C5=C6)=C6C3=O)=O)C=C2)C=C1,bis(trifluoromethylsulfonyl)imide [Tf2N],FC(F)(S(=O)([N-]S(=O)(C(F)(F)F)=O)=O)F,"[Poly(N,N?-bis(3-imidazol-1-yl-propyl)pyromellitic diimide)) [Ionic Polyimide]] [bis(trifluoromethylsulfonyl)imide [Tf2N]]2","Poly(N,N?-bis(3-imidazol-1-yl-propyl)pyromellitic diimide)) [Ionic Polyimide]",bis(trifluoromethylsulfonyl)imide [Tf2N],,,,,22,3,0.871,0.003,31.1,,https://dx.doi.org/10.1021/acs.iecr.7b00462,Ionic Polyimides: Hybrid Polymer Architectures and Composites with Ionic Liquids for Advanced Gas Separation Membranes,"Mittenthal, Max S.; Flowers, Brian S.; Bara, Jason E.; Whitley, John W.; Spear, Scott K.; Roveda, J. David; Wallace, David A.; Shannon, Matthew S.; Holler, Rob; Martens, Rich; Daly, Daniel T.",Industrial & Engineering Chemistry Research,Ind. Eng. Chem. Res.,56 (17),5055-5069,2017,"University of Alabama, Tuscaloosa, AL, USA","Bara, Jason E.",jbara@eng.ua.edu,"University of Alabama, Tuscaloosa, AL, USA"
Ionic Polyimide with [C4mim][Tf2N],PIL-IL,PIL-IL,,1-Butyl-3-methylimidazolium [bmim],C[N+]1=CN(CCCC)C=C1,bis(trifluoromethylsulfonyl)imide [Tf2N],FC(F)(S(=O)([N-]S(=O)(C(F)(F)F)=O)=O)F,"Poly(N,N?-bis(3-imidazol-1-yl-propyl)pyromellitic diimide)) [Ionic Polyimide]",ClCC1=CC=C(CN2C=[N+](CCCN3C(C(C=C(C(N(CCCN4C=[NH+]C=C4)C5=O)=O)C5=C6)=C6C3=O)=O)C=C2)C=C1,bis(trifluoromethylsulfonyl)imide [Tf2N],FC(F)(S(=O)([N-]S(=O)(C(F)(F)F)=O)=O)F,"[Poly(N,N?-bis(3-imidazol-1-yl-propyl)pyromellitic diimide)) [Ionic Polyimide]] [bis(trifluoromethylsulfonyl)imide [Tf2N]]2 with [1-Butyl-3-methylimidazolium [bmim]] [bis(trifluoromethylsulfonyl)imide [Tf2N]]","Poly(N,N?-bis(3-imidazol-1-yl-propyl)pyromellitic diimide)) [Ionic Polyimide]",1-Butyl-3-methylimidazolium [bmim],bis(trifluoromethylsulfonyl)imide [Tf2N],,,,22,3,20.4,0.1,25.7,,https://dx.doi.org/10.1021/acs.iecr.7b00462,Ionic Polyimides: Hybrid Polymer Architectures and Composites with Ionic Liquids for Advanced Gas Separation Membranes,"Mittenthal, Max S.; Flowers, Brian S.; Bara, Jason E.; Whitley, John W.; Spear, Scott K.; Roveda, J. David; Wallace, David A.; Shannon, Matthew S.; Holler, Rob; Martens, Rich; Daly, Daniel T.",Industrial & Engineering Chemistry Research,Ind. Eng. Chem. Res.,56 (17),5055-5069,2017,"University of Alabama, Tuscaloosa, AL, USA","Bara, Jason E.",jbara@eng.ua.edu,"University of Alabama, Tuscaloosa, AL, USA"
PIS12,No IL Membrane,No IL Membrane,,,,,,,,,,"[3,5-bis(4-amino-3-methylphenoxy) benzoyloxybutyl - hydrosilyl-terminated poly-dimethylsiloxane [PIS12]] and [4,4'-Oxydiphthalic anhydride [ODPA]] co-polyimide","3,5-bis(4-amino-3-methylphenoxy) benzoyloxybutyl - hydrosilyl-terminated poly-dimethylsiloxane [PIS12]","4,4'-Oxydiphthalic anhydride [ODPA]",,,,,30,1,1070,,3.68,,https://dx.doi.org/10.1016/j.polymer.2017.12.016,Syntheses of aromatic polymers containing imidazolium moiety and the surface modification of a highly gas permeable membrane using the nanosheets,"Nagase, Yu; Suleimenova, Botakoz; Umeda, Chihiro; Taira, Kosuke; Oda, Tatsuma; Suzuki, Sayaka; Okamura, Yosuke; Koguchi, Shinichi.",Polymer,Polymer.,135,142-153,2018,"Tokai University, Hiratsuka, Kanagawa, Japan","Nagase, Yu",yunagase@tokai-u.jp,"Tokai University, Hiratsuka, Kanagawa, Japan"
PI-ImC1/PIS12,PIL,PIL,,,,,,PI-ImC1,CC1=CC=C(OC2=CC(C(OCCCCCC[N+]3=CN(C)C=C3)=O)=CC(OC4=CC=C(N5C(C(C=CC(OC6=CC=C(C(N(C)C7=O)=O)C7=C6)=C8)=C8C5=O)=O)C(C)=C4)=C2)C=C1C,Tosylate (TSO),CC1=CC=C([S-](=O)=O)C=C1,"{[3,5-bis(4-amino-3-methylphenoxy) benzoyloxybutyl - hydrosilyl-terminated poly-dimethylsiloxane [PIS12]] and [4,4'-Oxydiphthalic anhydride [ODPA]] co-polyimide}, with {[3-{3,5-bis(4-amino-3-methylphenoxy) benzoyloxyhexyl}-1- methylimidazolium tosylate [DA-ImC1]] and [4,4'-Oxydiphthalic anhydride [ODPA]] co-polyimide} composite membrane","3,5-bis(4-amino-3-methylphenoxy) benzoyloxybutyl - hydrosilyl-terminated poly-dimethylsiloxane [PIS12]","3-{3,5-bis(4-amino-3-methylphenoxy) benzoyloxyhexyl}-1- methylimidazolium tosylate [DA-ImC1]","4,4'-Oxydiphthalic anhydride [ODPA]",,,,30,1,218,,32.06,,https://dx.doi.org/10.1016/j.polymer.2017.12.016,Syntheses of aromatic polymers containing imidazolium moiety and the surface modification of a highly gas permeable membrane using the nanosheets,"Nagase, Yu; Suleimenova, Botakoz; Umeda, Chihiro; Taira, Kosuke; Oda, Tatsuma; Suzuki, Sayaka; Okamura, Yosuke; Koguchi, Shinichi.",Polymer,Polymer.,135,142-153,2018,"Tokai University, Hiratsuka, Kanagawa, Japan","Nagase, Yu",yunagase@tokai-u.jp,"Tokai University, Hiratsuka, Kanagawa, Japan"
PI-ImEO/PIS12,PIL,PIL,,,,,,PI-ImEO,CC1=CC=C(OC2=CC(C(OCCCCCC[N+]3=CN(CCOCCOCCOC)C=C3)=O)=CC(OC4=CC=C(N5C(C(C=CC(OC6=CC=C(C(N(C)C7=O)=O)C7=C6)=C8)=C8C5=O)=O)C(C)=C4)=C2)C=C1C,Tosylate (TSO),CC1=CC=C([S-](=O)=O)C=C1,"{[3,5-bis(4-amino-3-methylphenoxy) benzoyloxybutyl - hydrosilyl-terminated poly-dimethylsiloxane [PIS12]] and [4,4'-Oxydiphthalic anhydride [ODPA]] co-polyimide}, with {[3-{3,5-bis(4-amino-3-methylphenoxy) benzoyloxyhexyl}-1- {9-methyltri(oxyethylenyl)}imidazolium tosylate [DA-ImEO]] and [4,4'-Oxydiphthalic anhydride [ODPA]] co-polyimide} composite membrane","3,5-bis(4-amino-3-methylphenoxy) benzoyloxybutyl - hydrosilyl-terminated poly-dimethylsiloxane [PIS12]","3-{3,5-bis(4-amino-3-methylphenoxy) benzoyloxyhexyl}-1- {9-methyltri(oxyethylenyl)}imidazolium tosylate [DA-ImEO]","4,4'-Oxydiphthalic anhydride [ODPA]",,,,30,1,259,,15.51,,https://dx.doi.org/10.1016/j.polymer.2017.12.016,Syntheses of aromatic polymers containing imidazolium moiety and the surface modification of a highly gas permeable membrane using the nanosheets,"Nagase, Yu; Suleimenova, Botakoz; Umeda, Chihiro; Taira, Kosuke; Oda, Tatsuma; Suzuki, Sayaka; Okamura, Yosuke; Koguchi, Shinichi.",Polymer,Polymer.,135,142-153,2018,"Tokai University, Hiratsuka, Kanagawa, Japan","Nagase, Yu",yunagase@tokai-u.jp,"Tokai University, Hiratsuka, Kanagawa, Japan"
[NBu4][(PFOc)SO3],SILM,SILM,Porous hydrophilic polyethersulfone [PES],Tetrabutylammonium [NBu4],CCCC[N+](CCCC)(CCCC)CCCC,Heptadecafluorooctanesulfonate [(PFOc)SO3],O=S([O-])(C(F)(F)C(F)(F)C(F)(F)C(F)(F)C(F)(F)C(F)(F)C(F)(F)C(F)(F)F)=O,,,,,Hydrophilic polyethersulfone [PES] supported [Tetrabutylammonium [NBu4]] [Heptadecafluorooctanesulfonate [(PFOc)SO3]],Hydrophilic polyethersulfone [PES],Tetrabutylammonium [NBu4],Heptadecafluorooctanesulfonate [(PFOc)SO3],,,,21,0.75,649,1.5,6.76,,https://dx.doi.org/10.1021/ie4002469,Gas Permeation Properties of Fluorinated Ionic Liquids,"Pereiro, Ana B.; Tomé, Liliana C.; Martinho, Susana; Rebelo, Luís Paulo N.; Marrucho, Isabel M.",Industrial & Engineering Chemistry Research,Ind. Eng. Chem. Res.,52 (14),4994-5001,2013,"Universidade Nova de Lisboa, Oeiras, Portugal ; Universidade de Aveiro, Aveiro, Portugal","Marrucho, Isabel M.",imarrucho@itqb.unl.pt,"Universidade Nova de Lisboa, Oeiras, Portugal"
[EtMepy][(PFBu)SO3],SILM,SILM,Porous hydrophilic polyethersulfone [PES],1-ethyl-3-methylpyridinium [empy],CC1=C[N+](CC)=CC=C1,Perfluorobutanesulfonate [(PFBu)SO3],O=S([O-])(C(F)(C(F)(C(F)(C(F)(F)F)F)F)F)=O,,,,,Hydrophilic polyethersulfone [PES] supported [1-ethyl-3-methylpyridinium [EtMepy]] [Perfluorobutanesulfonate [(PFBu)SO3]],Hydrophilic polyethersulfone [PES],1-ethyl-3-methylpyridinium [EtMepy],Perfluorobutanesulfonate [(PFBu)SO3],,,,21,0.75,897,1.8,6.64,,https://dx.doi.org/10.1021/ie4002469,Gas Permeation Properties of Fluorinated Ionic Liquids,"Pereiro, Ana B.; Tomé, Liliana C.; Martinho, Susana; Rebelo, Luís Paulo N.; Marrucho, Isabel M.",Industrial & Engineering Chemistry Research,Ind. Eng. Chem. Res.,52 (14),4994-5001,2013,"Universidade Nova de Lisboa, Oeiras, Portugal ; Universidade de Aveiro, Aveiro, Portugal","Marrucho, Isabel M.",imarrucho@itqb.unl.pt,"Universidade Nova de Lisboa, Oeiras, Portugal"
Pebax?1657,No IL Membrane,No IL Membrane,,,,,,,,,,60% block ratio Poly(ethylene oxide) [PEO] 40% block ratio Poly[imino(1-oxohexamethylene)] [polyamide 6]   [Pebax?1657],60% block ratio Poly(ethylene oxide) [PEO] 40% block ratio Poly[imino(1-oxohexamethylene)] [polyamide 6]   [Pebax?1657],,,,,,35,1,142.83,,12.28,,https://dx.doi.org/10.1016/j.seppur.2017.02.003,Blend membranes of poly(amide-6- b -ethylene oxide)/[Emim][PF 6 ] for CO 2  separation,"Qiu, Yongtao; Ren, Jizhong; Zhao, Dan; Li, Hui; Hua, Kaisheng; Li, Xinxue; Deng, Maicun.",Separation and Purification Technology,Sep. Purif. Technol.,179,309-319,2017,"Chinese Academy of Sciences, Dalian, China ; University of Chinese Academy of Sciences, Beijing, China","Ren, Jizhong",renjizhong@dicp.ac.cn,"Chinese Academy of Sciences, Dalian, China"
Pebax?1658/IL(20 wt%),Polymer-IL,Polymer-IL,60% block ratio Poly(ethylene oxide) [PEO] 40% block ratio Poly[imino(1-oxohexamethylene)] [polyamide 6]   [Pebax?1657],1-Ethyl-3-methylimidazolium [emim],C[N+]1=CN(C=C1)CC,Hexafluorophosphate [PF6],F[P-](F)(F)(F)(F)F,,,,,60% block ratio Poly(ethylene oxide) [PEO] 40% block ratio Poly[imino(1-oxohexamethylene)] [polyamide 6]   [Pebax?1657] with 20 wt% {[1-Ethyl-3-methylimidazolium [emim]] [Hexafluorophosphate [PF6]]},60% block ratio Poly(ethylene oxide) [PEO] 40% block ratio Poly[imino(1-oxohexamethylene)] [polyamide 6]   [Pebax?1657],1-Ethyl-3-methylimidazolium [emim],Hexafluorophosphate [PF6],,,,35,1,102.11,,16.06,,https://dx.doi.org/10.1016/j.seppur.2017.02.003,Blend membranes of poly(amide-6- b -ethylene oxide)/[Emim][PF 6 ] for CO 2  separation,"Qiu, Yongtao; Ren, Jizhong; Zhao, Dan; Li, Hui; Hua, Kaisheng; Li, Xinxue; Deng, Maicun.",Separation and Purification Technology,Sep. Purif. Technol.,179,309-319,2017,"Chinese Academy of Sciences, Dalian, China ; University of Chinese Academy of Sciences, Beijing, China","Ren, Jizhong",renjizhong@dicp.ac.cn,"Chinese Academy of Sciences, Dalian, China"
[TBzPBI-BuI][Tf2N]10,PIL,PIL,,,,,,"[{[{Polybenzimidazoles based on 3,3?-Diaminobenzidine (DAB) and 5-tert-butylisophthalic acid (BuI) [PBI-BuI]} N-quaternized by {4-tert-butylbenzyl [Bz]} with degree of N-quaterniztion of 10] [bis(trifluoromethylsulfonyl)imide [Tf2N]]} N-quaternized by {Polybenzimidazoles based on 3,3?-Diaminobenzidine (DAB) and 5-tert-butylisophthalic acid (BuI) [PBI-BuI]} with degree of N-quaterniztion of 10]",CC1=NC2=C(C=CC(C3=CC=C(N=C(CC4=CC(CC5=[N+](CC6=CC=C(C(C)(C)C)C=C6)C(C=C(C7=CC([N+](CC8=CC=C(C(C)(C)C)C=C8)=C(CC9=CC(C)=CC(C(C)(C)C)=C9)N%10CC%11=CC=C(C(C)(C)C)C=C%11)=C%10C=C7)C=C%12)=C%12N5CC%13=CC=C(C(C)(C)C)C=C%13)=CC(C(C)(C)C)=C4)N%14CC%15=CC=C(CC(C)(C)C)C=C%15)C%14=C3)=C2)N1CC%16=CC=C(C(C)(C)C)C=C%16,bis(trifluoromethylsulfonyl)imide [Tf2N],FC(F)(S(=O)([N-]S(=O)(C(F)(F)F)=O)=O)F,"[{Polybenzimidazoles based on 3,3?-Diaminobenzidine (DAB) and 5-tert-butylisophthalic acid (BuI) [PBI-BuI]} N-quaternized by {4-tert-butylbenzyl [Bz]} with degree of N-quaterniztion of 10] [bis(trifluoromethylsulfonyl)imide [Tf2N]]","Polybenzimidazoles based on 3,3?-Diaminobenzidine (DAB) and 5-tert-butylisophthalic acid (BuI) [PBI-BuI]",4-tert-butylbenzyl [Bz],bis(trifluoromethylsulfonyl)imide [Tf2N],,,,35,20,28.1,,16.2,,https://dx.doi.org/10.1016/j.memsci.2015.09.019,Polybenzimidazole based polymeric ionic liquids possessing partial ionic character: Effects of anion exchange on their gas permeation properties,"Rewar, Anita S.; Shaligram, Sayali V.; Kharul, Ulhas K.",Journal of Membrane Science,J. Membr. Sci.,497,282-288,2016,"CSIR-National Chemical Laboratory, Pune, India","Kharul, Ulhas K.",uk.kharul@ncl.res.in,"CSIR-National Chemical Laboratory, Pune, India"
[TBzPBI-BuI][BF4]10,PIL,PIL,,,,,,"[{[{Polybenzimidazoles based on 3,3?-Diaminobenzidine (DAB) and 5-tert-butylisophthalic acid (BuI) [PBI-BuI]} N-quaternized by {4-tert-butylbenzyl [Bz]} with degree of N-quaterniztion of 10] [Tetrafluoroborate [BF4]]} N-quaternized by {Polybenzimidazoles based on 3,3?-Diaminobenzidine (DAB) and 5-tert-butylisophthalic acid (BuI) [PBI-BuI]} with degree of N-quaterniztion of 10]",CC1=NC2=C(C=CC(C3=CC=C(N=C(CC4=CC(CC5=[N+](CC6=CC=C(C(C)(C)C)C=C6)C(C=C(C7=CC([N+](CC8=CC=C(C(C)(C)C)C=C8)=C(CC9=CC(C)=CC(C(C)(C)C)=C9)N%10CC%11=CC=C(C(C)(C)C)C=C%11)=C%10C=C7)C=C%12)=C%12N5CC%13=CC=C(C(C)(C)C)C=C%13)=CC(C(C)(C)C)=C4)N%14CC%15=CC=C(CC(C)(C)C)C=C%15)C%14=C3)=C2)N1CC%16=CC=C(C(C)(C)C)C=C%16,Tetrafluoroborate [BF4],F[B-](F)(F)F,"[{Polybenzimidazoles based on 3,3?-Diaminobenzidine (DAB) and 5-tert-butylisophthalic acid (BuI) [PBI-BuI]} N-quaternized by {4-tert-butylbenzyl [Bz]} with degree of N-quaterniztion of 10] [Tetrafluoroborate [BF4]]","Polybenzimidazoles based on 3,3?-Diaminobenzidine (DAB) and 5-tert-butylisophthalic acid (BuI) [PBI-BuI]",4-tert-butylbenzyl [Bz],Tetrafluoroborate [BF4],,,,35,20,29.8,,18.6,,https://dx.doi.org/10.1016/j.memsci.2015.09.019,Polybenzimidazole based polymeric ionic liquids possessing partial ionic character: Effects of anion exchange on their gas permeation properties,"Rewar, Anita S.; Shaligram, Sayali V.; Kharul, Ulhas K.",Journal of Membrane Science,J. Membr. Sci.,497,282-288,2016,"CSIR-National Chemical Laboratory, Pune, India","Kharul, Ulhas K.",uk.kharul@ncl.res.in,"CSIR-National Chemical Laboratory, Pune, India"
[TBzPBI-BuI][Tf2N]18,PIL,PIL,,,,,,"[{[{Polybenzimidazoles based on 3,3?-Diaminobenzidine (DAB) and 5-tert-butylisophthalic acid (BuI) [PBI-BuI]} N-quaternized by {4-tert-butylbenzyl [Bz]} with degree of N-quaterniztion of 18] [bis(trifluoromethylsulfonyl)imide [Tf2N]]} N-quaternized by {Polybenzimidazoles based on 3,3?-Diaminobenzidine (DAB) and 5-tert-butylisophthalic acid (BuI) [PBI-BuI]} with degree of N-quaterniztion of 18]",CC1=NC2=C(C=CC(C3=CC=C(N=C(CC4=CC(CC5=[N+](CC6=CC=C(C(C)(C)C)C=C6)C(C=C(C7=CC([N+](CC8=CC=C(C(C)(C)C)C=C8)=C(CC9=CC(C)=CC(C(C)(C)C)=C9)N%10CC%11=CC=C(C(C)(C)C)C=C%11)=C%10C=C7)C=C%12)=C%12N5CC%13=CC=C(C(C)(C)C)C=C%13)=CC(C(C)(C)C)=C4)N%14CC%15=CC=C(CC(C)(C)C)C=C%15)C%14=C3)=C2)N1CC%16=CC=C(C(C)(C)C)C=C%16,bis(trifluoromethylsulfonyl)imide [Tf2N],FC(F)(S(=O)([N-]S(=O)(C(F)(F)F)=O)=O)F,"[{Polybenzimidazoles based on 3,3?-Diaminobenzidine (DAB) and 5-tert-butylisophthalic acid (BuI) [PBI-BuI]} N-quaternized by {4-tert-butylbenzyl [Bz]} with degree of N-quaterniztion of 18] [bis(trifluoromethylsulfonyl)imide [Tf2N]]","Polybenzimidazoles based on 3,3?-Diaminobenzidine (DAB) and 5-tert-butylisophthalic acid (BuI) [PBI-BuI]",4-tert-butylbenzyl [Bz],bis(trifluoromethylsulfonyl)imide [Tf2N],,,,35,20,30.2,,17.8,,https://dx.doi.org/10.1016/j.memsci.2015.09.019,Polybenzimidazole based polymeric ionic liquids possessing partial ionic character: Effects of anion exchange on their gas permeation properties,"Rewar, Anita S.; Shaligram, Sayali V.; Kharul, Ulhas K.",Journal of Membrane Science,J. Membr. Sci.,497,282-288,2016,"CSIR-National Chemical Laboratory, Pune, India","Kharul, Ulhas K.",uk.kharul@ncl.res.in,"CSIR-National Chemical Laboratory, Pune, India"
[TBzPBI-BuI][BF4]18,PIL,PIL,,,,,,"[{[{Polybenzimidazoles based on 3,3?-Diaminobenzidine (DAB) and 5-tert-butylisophthalic acid (BuI) [PBI-BuI]} N-quaternized by {4-tert-butylbenzyl [Bz]} with degree of N-quaterniztion of 18] [Tetrafluoroborate [BF4]]} N-quaternized by {Polybenzimidazoles based on 3,3?-Diaminobenzidine (DAB) and 5-tert-butylisophthalic acid (BuI) [PBI-BuI]} with degree of N-quaterniztion of 18]",CC1=NC2=C(C=CC(C3=CC=C(N=C(CC4=CC(CC5=[N+](CC6=CC=C(C(C)(C)C)C=C6)C(C=C(C7=CC([N+](CC8=CC=C(C(C)(C)C)C=C8)=C(CC9=CC(C)=CC(C(C)(C)C)=C9)N%10CC%11=CC=C(C(C)(C)C)C=C%11)=C%10C=C7)C=C%12)=C%12N5CC%13=CC=C(C(C)(C)C)C=C%13)=CC(C(C)(C)C)=C4)N%14CC%15=CC=C(CC(C)(C)C)C=C%15)C%14=C3)=C2)N1CC%16=CC=C(C(C)(C)C)C=C%16,Tetrafluoroborate [BF4],F[B-](F)(F)F,"[{Polybenzimidazoles based on 3,3?-Diaminobenzidine (DAB) and 5-tert-butylisophthalic acid (BuI) [PBI-BuI]} N-quaternized by {4-tert-butylbenzyl [Bz]} with degree of N-quaterniztion of 18] [Tetrafluoroborate [BF4]]","Polybenzimidazoles based on 3,3?-Diaminobenzidine (DAB) and 5-tert-butylisophthalic acid (BuI) [PBI-BuI]",4-tert-butylbenzyl [Bz],Tetrafluoroborate [BF4],,,,35,20,31.5,,19.9,,https://dx.doi.org/10.1016/j.memsci.2015.09.019,Polybenzimidazole based polymeric ionic liquids possessing partial ionic character: Effects of anion exchange on their gas permeation properties,"Rewar, Anita S.; Shaligram, Sayali V.; Kharul, Ulhas K.",Journal of Membrane Science,J. Membr. Sci.,497,282-288,2016,"CSIR-National Chemical Laboratory, Pune, India","Kharul, Ulhas K.",uk.kharul@ncl.res.in,"CSIR-National Chemical Laboratory, Pune, India"
[pr[mim]2] [Tf2N]2 SILM,SILM,SILM,Porous alumina  [?-Al2O3],"1,3-di(3-methylimidazolium)propane [pr[mim]2]",CN1C=C[N+](CCC[N+]2=CN(C)C=C2)=C1,bis(trifluoromethylsulfonyl)imide [Tf2N],FC(F)(S(=O)([N-]S(=O)(C(F)(F)F)=O)=O)F,,,,,"Porous alumina  [?-Al2O3] supported [1,3-di(3-methylimidazolium)propane [pr[mim]2]] [bis(trifluoromethylsulfonyl)imide [Tf2N]]",Porous alumina  [?-Al2O3],"1,3-di(3-methylimidazolium)propane [pr[mim]2]",bis(trifluoromethylsulfonyl)imide [Tf2N],,,,27,0.3,190,,27.1,,https://dx.doi.org/10.1016/j.memsci.2013.12.039,Separation of CO2/CH4 through alumina-supported geminal ionic liquid membranes,"Shahkaramipour, N.; Adibi, M.; Seifkordi, A.A.; Fazli, Y.",Journal of Membrane Science,J. Membr. Sci.,455,229-235,2014,"Sharif University of Technology,Tehran, Iran ; Research Institute of Petroleum Industry (RIPI), Tehran, Iran","Adibi, M.",adibim@ripi.ir,"Research Institute of Petroleum Industry (RIPI), Tehran, Iran"
[h[mim]2] [Tf2N]2 SILM,SILM,SILM,Porous alumina  [?-Al2O3],"1,6-di(3-methylimidazolium)hexane [h[mim]2]",CN1C=C[N+](CCCCCC[N+]2=CN(C)C=C2)=C1,bis(trifluoromethylsulfonyl)imide [Tf2N],FC(F)(S(=O)([N-]S(=O)(C(F)(F)F)=O)=O)F,,,,,"Porous alumina  [?-Al2O3] supported [1,6-di(3-methylimidazolium)hexane [h[mim]2]] [bis(trifluoromethylsulfonyl)imide [Tf2N]]",Porous alumina  [?-Al2O3],"1,6-di(3-methylimidazolium)hexane [h[mim]2]",bis(trifluoromethylsulfonyl)imide [Tf2N],,,,27,0.3,230,,16.4,,https://dx.doi.org/10.1016/j.memsci.2013.12.039,Separation of CO2/CH4 through alumina-supported geminal ionic liquid membranes,"Shahkaramipour, N.; Adibi, M.; Seifkordi, A.A.; Fazli, Y.",Journal of Membrane Science,J. Membr. Sci.,455,229-235,2014,"Sharif University of Technology,Tehran, Iran ; Research Institute of Petroleum Industry (RIPI), Tehran, Iran","Adibi, M.",adibim@ripi.ir,"Research Institute of Petroleum Industry (RIPI), Tehran, Iran"
PIL (NTf2)–20IL,PIL-IL,PIL-IL,,1-butyl-1-methylpyrrolidinium [Pyr14],C[N+]1(CCCC)CCCC1,bis(trifluoromethylsulfonyl)imide [Tf2N],FC(F)(S(=O)([N-]S(=O)(C(F)(F)F)=O)=O)F,Diallyldimethylammonium [DADMA],C[N+](CC=C)(C)CC=C,bis(trifluoromethylsulfonyl)imide [Tf2N],FC(F)(S(=O)([N-]S(=O)(C(F)(F)F)=O)=O)F,poly([Diallyldimethylammonium [DADMA]] [bis(trifluoromethylsulfonyl)imide [Tf2N]]) with 20 wt% ([1-butyl-1-methylpyrrolidinium [Pyr14]] [bis(trifluoromethylsulfonyl)imide [Tf2N]]),Diallyldimethylammonium [DADMA],bis(trifluoromethylsulfonyl)imide [Tf2N],1-butyl-1-methylpyrrolidinium [Pyr14],bis(trifluoromethylsulfonyl)imide [Tf2N],,,20,1,25,0.16,25.5,1.1,https://dx.doi.org/10.1039/c3ta12174g,Polymeric ionic liquids with mixtures of counter-anions: a new straightforward strategy for designing pyrrolidinium-based CO2 separation membranes,"Tomé, Liliana C.; Aboudzadeh, M. Ali; Rebelo, Luís Paulo N.; Freire, Carmen S. R.; Mecerreyes, David; Marrucho, Isabel M.",Journal of Materials Chemistry A,J. Mater. Chem. A.,1 (35),10403,2013,"Universidade Nova de Lisboa, Oeiras, Portugal ; Universidade de Aveiro, Aveiro, Portugal ; University of the Basque Country UPV/EHU, Donostia-San Sebastian, Spain ; Basque Foundation for Science, Bilbao, Spain","Marrucho, Isabel M.",imarrucho@itqb.unl.pt,"Universidade Nova de Lisboa, Oeiras, Portugal"
PIL (NTf2/PF6)–20IL,PIL-IL,PIL-IL,,1-butyl-1-methylpyrrolidinium [Pyr14],C[N+]1(CCCC)CCCC1,bis(trifluoromethylsulfonyl)imide [Tf2N],FC(F)(S(=O)([N-]S(=O)(C(F)(F)F)=O)=O)F,Diallyldimethylammonium [DADMA],C[N+](CC=C)(C)CC=C,bis(trifluoromethylsulfonyl)imide [Tf2N] and Hexafluorophosphate [PF6],FC(F)(S(=O)([N-]S(=O)(C(F)(F)F)=O)=O)F.F[P-](F)(F)(F)(F)F,poly([Diallyldimethylammonium [DADMA]] [bis(trifluoromethylsulfonyl)imide [Tf2N]]/[Hexafluorophosphate [PF6]]) with 20 wt% ([1-butyl-1-methylpyrrolidinium [Pyr14]] [bis(trifluoromethylsulfonyl)imide [Tf2N]]),Diallyldimethylammonium [DADMA],bis(trifluoromethylsulfonyl)imide [Tf2N],Hexafluorophosphate [PF6],1-butyl-1-methylpyrrolidinium [Pyr14],bis(trifluoromethylsulfonyl)imide [Tf2N],,20,1,10.6,0.04,29.3,0.6,https://dx.doi.org/10.1039/c3ta12174g,Polymeric ionic liquids with mixtures of counter-anions: a new straightforward strategy for designing pyrrolidinium-based CO2 separation membranes,"Tomé, Liliana C.; Aboudzadeh, M. Ali; Rebelo, Luís Paulo N.; Freire, Carmen S. R.; Mecerreyes, David; Marrucho, Isabel M.",Journal of Materials Chemistry A,J. Mater. Chem. A.,1 (35),10403,2013,"Universidade Nova de Lisboa, Oeiras, Portugal ; Universidade de Aveiro, Aveiro, Portugal ; University of the Basque Country UPV/EHU, Donostia-San Sebastian, Spain ; Basque Foundation for Science, Bilbao, Spain","Marrucho, Isabel M.",imarrucho@itqb.unl.pt,"Universidade Nova de Lisboa, Oeiras, Portugal"
