Repository: alawy23/ILmembrane_webapp

# Ionic Liquid Membrane Data Web App
This R web app (made with shiny and plotly). Takes manually collected ionic liquid membrane data and plots them in an interactive fashion.

## This repository holds the following scripts:
- data folder: 
  - This folder holds the membrane data Excel file named (IL_Robeson_R.xlsx)
- App.R:
  - This script is the app's parent script, which sources the server.R and ui.R scripts.
- global.R:
  - This script runs before any other script, which makes it useful to include the package calls (i.e. library())
  and any international support.
- ui.R:
  - This script holds the code required for setting up the user interface, such as the page layout.

File: data/IL_Robeson_R_CO2N2.csv (part 4 of 8)
Abbreviation,Type_cond,Type,Support/Copolymer/metal-organic framework (MOF),IL Cation name,IL Cation SMILE,IL Anion name,IL Anion SMILE,PIL Monomer Cation name,PIL Monomer Cation SMILE,PIL Anion name,PIL Anion SMILE,Full Name,Material 1,Material 2,Material 3,Material 4,Material 5,Material 6,Temperatures (degC),Pressures (bar),P,P(CO2) Error,alph,alphErr,DOI URL,Article Title,Authors,Journal,J_abb,Volume,Page,Year,Institutions,Corresponding Author,Corresponding Author Email,Corresponding Author Institution
SAPO-34–poly(RTIL)composite,MMM (PIL),MMM,Silicoaluminophosphate zeolite [SAPO 34],-,-,-,-,3-(4-(sec-butyl)benzyl)-1-methyl-1H-imidazol-3-ium,C=CC1=CC=C(C[N+]2=CN(C)C=C2)C=C1,bis(trifluoromethylsulfonyl)imide [Tf2N],FC(F)(S(=O)([N-]S(=O)(C(F)(F)F)=O)=O)F,Silicoaluminophosphate zeolite [SAPO 34] and poly([3-(4-(sec-butyl)benzyl)-1-methyl-1H-imidazol-3-ium] [bis(trifluoromethylsulfonyl)imide [Tf2N]]) composite supported by (Porous hydrophilic polyethersulfone [PES]),Silicoaluminophosphate zeolite [SAPO 34],3-(4-(sec-butyl)benzyl)-1-methyl-1H-imidazol-3-ium,bis(trifluoromethylsulfonyl)imide [Tf2N],Porous hydrophilic polyethersulfone [PES],,,24,1-1.6,13.9,0.3,35,1.2,https://dx.doi.org/10.1016/j.memsci.2009.12.018,A three-component mixed-matrix membrane with enhanced CO2 separation properties based on zeolites and ionic liquid materials,"Hudiono, Yeny C.; Carlisle, Trevor K.; Bara, Jason E.; Zhang, Yanfeng; Gin, Douglas L.; Noble, Richard D.",Journal of Membrane Science,J. Membr. Sci.,350 (1-2),117-123,2010,"University of Colorado at Boulder, Boulder, CO, USA","Noble, Richard D.",nobler@colorado.edu,"University of Colorado at Boulder, Boulder, CO, USA"
SAPO-34–poly(RTIL)–[C2mim][Tf2N] composite,MMM (PIL),MMM,Silicoaluminophosphate zeolite [SAPO 34],1-Ethyl-3-methylimidazolium [emim],C[N+]1=CN(C=C1)CC,bis(trifluoromethylsulfonyl)imide [Tf2N],FC(F)(S(=O)([N-]S(=O)(C(F)(F)F)=O)=O)F,3-(4-(sec-butyl)benzyl)-1-methyl-1H-imidazol-3-ium,C=CC1=CC=C(C[N+]2=CN(C)C=C2)C=C1,bis(trifluoromethylsulfonyl)imide [Tf2N],FC(F)(S(=O)([N-]S(=O)(C(F)(F)F)=O)=O)F,Silicoaluminophosphate zeolite [SAPO 34] and poly([3-(4-(sec-butyl)benzyl)-1-methyl-1H-imidazol-3-ium] [bis(trifluoromethylsulfonyl)imide [Tf2N]]) and ([1-Ethyl-3-methylimidazolium [emim]] [bis(trifluoromethylsulfonyl)imide [Tf2N]]) composite,Silicoaluminophosphate zeolite [SAPO 34],1-Ethyl-3-methylimidazolium [emim],3-(4-(sec-butyl)benzyl)-1-methyl-1H-imidazol-3-ium,bis(trifluoromethylsulfonyl)imide [Tf2N],,,25,1-1.7,72,0.71,44,1.7,https://dx.doi.org/10.1016/j.memsci.2009.12.018,A three-component mixed-matrix membrane with enhanced CO2 separation properties based on zeolites and ionic liquid materials,"Hudiono, Yeny C.; Carlisle, Trevor K.; Bara, Jason E.; Zhang, Yanfeng; Gin, Douglas L.; Noble, Richard D.",Journal of Membrane Science,J. Membr. Sci.,350 (1-2),117-123,2010,"University of Colorado at Boulder, Boulder, CO, USA","Noble, Richard D.",nobler@colorado.edu,"University of Colorado at Boulder, Boulder, CO, USA"
SPI-NTf2 (75),Polymer-IL,Polymer-IL,Sulfonated polyimide [SPI],1-Butyl-3-methylimidazolium [bmim],C[N+]1=CN(CCCC)C=C1,bis(trifluoromethylsulfonyl)imide [Tf2N],FC(F)(S(=O)([N-]S(=O)(C(F)(F)F)=O)=O)F,,,,,Sulfonated polyimide [SPI] with 75 wt% [1-Butyl-3-methylimidazolium [bmim]] [bis(trifluoromethylsulfonyl)imide [Tf2N]],Sulfonated polyimide [SPI],1-Butyl-3-methylimidazolium [bmim],bis(trifluoromethylsulfonyl)imide [Tf2N],,,,30,1,412,,27,,https://dx.doi.org/10.1038/pj.2017.31,Sulfonated polyimide/ionic liquid composite membranes for carbon dioxide separation,"Ito, Akika; Yasuda, Tomohiro; Ma, Xiaofeng; Watanabe, Masayoshi.",Polymer Journal,Polym. J.,49 (9),671-676,2017,"Yokohama National University, Yokohama, Japan ; Hokkaido University, Sapporo, Japan","Watanabe, Masayoshi",mwatanab@ynu.ac.jp,"Yokohama National University, Yokohama, Japan"
SPI-PF6 (66),Polymer-IL,Polymer-IL,Sulfonated polyimide [SPI],1-Butyl-3-methylimidazolium [bmim],C[N+]1=CN(CCCC)C=C1,Hexafluorophosphate [PF6],F[P-](F)(F)(F)(F)F,,,,,Sulfonated polyimide [SPI] with 66 wt% [1-Butyl-3-methylimidazolium [bmim]] [Hexafluorophosphate [PF6]],Sulfonated polyimide [SPI],1-Butyl-3-methylimidazolium [bmim],Hexafluorophosphate [PF6],,,,30,1,65.8,,37,,https://dx.doi.org/10.1038/pj.2017.31,Sulfonated polyimide/ionic liquid composite membranes for carbon dioxide separation,"Ito, Akika; Yasuda, Tomohiro; Ma, Xiaofeng; Watanabe, Masayoshi.",Polymer Journal,Polym. J.,49 (9),671-676,2017,"Yokohama National University, Yokohama, Japan ; Hokkaido University, Sapporo, Japan","Watanabe, Masayoshi",mwatanab@ynu.ac.jp,"Yokohama National University, Yokohama, Japan"
i-Propyl,PIL,PIL,,,,,,1-isopropyl-3-styrene-imidazolium,C=CC1=CC=C(C=C1)CN2C=[N+](C=C2)C(C)C,bis(trifluoromethylsulfonyl)imide [Tf2N],FC(F)(S(=O)([N-]S(=O)(C(F)(F)F)=O)=O)F,Poly([1-isopropyl-3-methylimidazolium [ipmim]] [bis(trifluoromethylsulfonyl)imide [Tf2N]]) supported by Porous Nylon membrane,1-isopropyl-3-methylimidazolium [ipmim],bis(trifluoromethylsulfonyl)imide [Tf2N],Porous Nylon membrane,,,,20,3,10.4,0.2,31,,https://dx.doi.org/10.1016/j.seppur.2015.02.009,Effect of branched and cycloalkyl functionalities on CO2 separation performance of poly(IL) membranes,"Jeffrey Horne, W.; Andrews, Mary A.; Shannon, Matthew S.; Terrill, Kelsey L.; Moon, Joshua D.; Hayward, Spenser S.; Bara, Jason E.",Separation and Purification Technology,Sep. Purif. Technol.,155,89-95,2015,"University of Alabama, Tuscaloosa, AL, USA","Bara, Jason E.",jbara@eng.ua.edu,"University of Alabama, Tuscaloosa, AL, USA"
sec-Butyl,PIL,PIL,,,,,,1-sec-butyl-3-styrene-imidazolium,C=CC1=CC=C(C=C1)CN2C=[N+](C=C2)C(C)CC,bis(trifluoromethylsulfonyl)imide [Tf2N],FC(F)(S(=O)([N-]S(=O)(C(F)(F)F)=O)=O)F,Poly([1-sec-butyl-3-methylimidazolium] [bis(trifluoromethylsulfonyl)imide [Tf2N]]) supported by Porous Nylon membrane,1-sec-butyl-3-methylimidazolium,bis(trifluoromethylsulfonyl)imide [Tf2N],Porous Nylon membrane,,,,20,3,13.6,0.1,35,,https://dx.doi.org/10.1016/j.seppur.2015.02.009,Effect of branched and cycloalkyl functionalities on CO2 separation performance of poly(IL) membranes,"Jeffrey Horne, W.; Andrews, Mary A.; Shannon, Matthew S.; Terrill, Kelsey L.; Moon, Joshua D.; Hayward, Spenser S.; Bara, Jason E.",Separation and Purification Technology,Sep. Purif. Technol.,155,89-95,2015,"University of Alabama, Tuscaloosa, AL, USA","Bara, Jason E.",jbara@eng.ua.edu,"University of Alabama, Tuscaloosa, AL, USA"
Methylcyclopropyl,PIL,PIL,,,,,,1-methylcyclopropyl-3-styrene-imidazolium,C=CC1=CC=C(C=C1)CN2C=[N+](C=C2)CC3CC3,bis(trifluoromethylsulfonyl)imide [Tf2N],FC(F)(S(=O)([N-]S(=O)(C(F)(F)F)=O)=O)F,Poly([1-methylcyclopropyl-3-methylimidazolium] [bis(trifluoromethylsulfonyl)imide [Tf2N]]) supported by Porous Nylon membrane,1-methylcyclopropyl-3-methylimidazolium,bis(trifluoromethylsulfonyl)imide [Tf2N],Porous Nylon membrane,,,,20,3,7.94,0.19,33,,https://dx.doi.org/10.1016/j.seppur.2015.02.009,Effect of branched and cycloalkyl functionalities on CO2 separation performance of poly(IL) membranes,"Jeffrey Horne, W.; Andrews, Mary A.; Shannon, Matthew S.; Terrill, Kelsey L.; Moon, Joshua D.; Hayward, Spenser S.; Bara, Jason E.",Separation and Purification Technology,Sep. Purif. Technol.,155,89-95,2015,"University of Alabama, Tuscaloosa, AL, USA","Bara, Jason E.",jbara@eng.ua.edu,"University of Alabama, Tuscaloosa, AL, USA"
Cyclopentyl,PIL,PIL,,,,,,1-cyclopentyl-3-styrene-imidazolium,C=CC1=CC=C(C=C1)CN2C=[N+](C=C2)C3CCCC3,bis(trifluoromethylsulfonyl)imide [Tf2N],FC(F)(S(=O)([N-]S(=O)(C(F)(F)F)=O)=O)F,Poly([1-cyclopentyl-3-methylimidazolium] [bis(trifluoromethylsulfonyl)imide [Tf2N]]) supported by Porous Nylon membrane,1-cyclopentyl-3-methylimidazolium,bis(trifluoromethylsulfonyl)imide [Tf2N],Porous Nylon membrane,,,,20,3,6.65,0.19,34,,https://dx.doi.org/10.1016/j.seppur.2015.02.009,Effect of branched and cycloalkyl functionalities on CO2 separation performance of poly(IL) membranes,"Jeffrey Horne, W.; Andrews, Mary A.; Shannon, Matthew S.; Terrill, Kelsey L.; Moon, Joshua D.; Hayward, Spenser S.; Bara, Jason E.",Separation and Purification Technology,Sep. Purif. Technol.,155,89-95,2015,"University of Alabama, Tuscaloosa, AL, USA","Bara, Jason E.",jbara@eng.ua.edu,"University of Alabama, Tuscaloosa, AL, USA"
Z32-P,No IL Membrane,No IL Membrane,,,,,,,,,,32/1 MeIM to Zn2+ ratio [Zeolite imidazolate framework-8 (Zn(2-methylimidazole)2) [ZIF-8]] with [60% block ratio Poly(ethylene oxide) [PEO] 40% block ratio Poly[imino(1-oxohexamethylene)] [polyamide 6]   [Pebax?1657]] mixed matrix membrane,Zeolite imidazolate framework-8 (Zn(2-methylimidazole)2) [ZIF-8],60% block ratio Poly(ethylene oxide) [PEO] 40% block ratio Poly[imino(1-oxohexamethylene)] [polyamide 6]   [Pebax?1657],,,,,30,2,288,8,41,3,https://dx.doi.org/10.1016/j.memsci.2016.11.065,"Ionic liquid-modified Pebax® 1657 membrane filled by ZIF-8 particles for separation of CO2 from CH4, N2 and H2","Jomekian, Abolfazl; Bazooyar, Bahamin; Behbahani, Reza Mosayebi; Mohammadi, Toraj; Kargari, Ali.",Journal of Membrane Science,J. Membr. Sci.,524,652-662,2017,"Petroleum University of Technology (PUT), Ahvaz, Iran ; Iran University of Science and Technology (IUST), Narmak, Tehran, Iran ; Amirkabir University of Technology (AUT), Mahshahr, Iran","Behbahani, Reza Mosayebi",behbahani@put.ac.ir,"Petroleum University of Technology (PUT), Ahvaz, Iran"
Z32-IP,MMM,MMM,Zeolite imidazolate framework-8 (Zn(2-methylimidazole)2) [ZIF-8],"1,3-Di-n-butyl-2-methylimidazolium",CCCC[N+]1=C(C)N(CCCC)C=C1,Chloride,[Cl-],,,,,"32/1 MeIM to Zn2+ ratio [Zeolite imidazolate framework-8 (Zn(2-methylimidazole)2) [ZIF-8]] with {[60% block ratio Poly(ethylene oxide) [PEO] 40% block ratio Poly[imino(1-oxohexamethylene)] [polyamide 6]   [Pebax?1657]] and [1,3-Di-n-butyl-2-methylimidazolium] [Chloride [Cl]] hybrid} mixed matrix membrane",Zeolite imidazolate framework-8 (Zn(2-methylimidazole)2) [ZIF-8],60% block ratio Poly(ethylene oxide) [PEO] 40% block ratio Poly[imino(1-oxohexamethylene)] [polyamide 6]   [Pebax?1657],"1,3-Di-n-butyl-2-methylimidazolium",Chloride [Cl],,,30,2,261,7,71,4.6,https://dx.doi.org/10.1016/j.memsci.2016.11.065,"Ionic liquid-modified Pebax® 1657 membrane filled by ZIF-8 particles for separation of CO2 from CH4, N2 and H2","Jomekian, Abolfazl; Bazooyar, Bahamin; Behbahani, Reza Mosayebi; Mohammadi, Toraj; Kargari, Ali.",Journal of Membrane Science,J. Membr. Sci.,524,652-662,2017,"Petroleum University of Technology (PUT), Ahvaz, Iran ; Iran University of Science and Technology (IUST), Narmak, Tehran, Iran ; Amirkabir University of Technology (AUT), Mahshahr, Iran","Behbahani, Reza Mosayebi",behbahani@put.ac.ir,"Petroleum University of Technology (PUT), Ahvaz, Iran"
KM02-Tube,SILM,SILM,Porous hydrophobic poly(vinylidene fluoride) [PVDF],1-Ethyl-3-methylimidazolium [emim],C[N+]1=CN(C=C1)CC,bis(trifluoromethylsulfonyl)imide [Tf2N],FC(F)(S(=O)([N-]S(=O)(C(F)(F)F)=O)=O)F,,,,,"Porous hydrophobic poly(vinylidene fluoride) [PVDF] hollow fiber support, tube side immobilized in {[1-Ethyl-3-methylimidazolium [emim]] [bis(trifluoromethylsulfonyl)imide [Tf2N]]}",Porous hydrophobic poly(vinylidene fluoride) [PVDF],1-Ethyl-3-methylimidazolium [emim],bis(trifluoromethylsulfonyl)imide [Tf2N],,,,25,1,3846,,24,,https://dx.doi.org/10.1016/j.memsci.2011.02.025,Study on immobilized liquid membrane using ionic liquid and PVDF hollow fiber as a support for CO2/N2 separation,"Kim, Dae-Hoon; Baek, Il-Hyun; Hong, Seong-Uk; Lee, Hyung-Keun.",Journal of Membrane Science,J. Membr. Sci.,372 (1-2),346-354,2011,"Korea Institute of Energy Research, Daejeon, Republic of Korea ; Hanbat National University, Daejeon, Republic of Korea","Lee, Hyung-Keun",hklee@kier.re.kr,"Korea Institute of Energy Research, Daejeon, Republic of Korea"
KM02-Shell-2h,SILM,SILM,Porous hydrophobic poly(vinylidene fluoride) [PVDF],1-Ethyl-3-methylimidazolium [emim],C[N+]1=CN(C=C1)CC,bis(trifluoromethylsulfonyl)imide [Tf2N],FC(F)(S(=O)([N-]S(=O)(C(F)(F)F)=O)=O)F,,,,,"Porous hydrophobic poly(vinylidene fluoride) [PVDF] hollow fiber support, shell side immobilized for 2 hrs in {[1-Ethyl-3-methylimidazolium [emim]] [bis(trifluoromethylsulfonyl)imide [Tf2N]]}",Porous hydrophobic poly(vinylidene fluoride) [PVDF],1-Ethyl-3-methylimidazolium [emim],bis(trifluoromethylsulfonyl)imide [Tf2N],,,,25,1,6418,,2,,https://dx.doi.org/10.1016/j.memsci.2011.02.025,Study on immobilized liquid membrane using ionic liquid and PVDF hollow fiber as a support for CO2/N2 separation,"Kim, Dae-Hoon; Baek, Il-Hyun; Hong, Seong-Uk; Lee, Hyung-Keun.",Journal of Membrane Science,J. Membr. Sci.,372 (1-2),346-354,2011,"Korea Institute of Energy Research, Daejeon, Republic of Korea ; Hanbat National University, Daejeon, Republic of Korea","Lee, Hyung-Keun",hklee@kier.re.kr,"Korea Institute of Energy Research, Daejeon, Republic of Korea"
KM02- Shell-24 h,SILM,SILM,Porous hydrophobic poly(vinylidene fluoride) [PVDF],1-Ethyl-3-methylimidazolium [emim],C[N+]1=CN(C=C1)CC,bis(trifluoromethylsulfonyl)imide [Tf2N],FC(F)(S(=O)([N-]S(=O)(C(F)(F)F)=O)=O)F,,,,,"Porous hydrophobic poly(vinylidene fluoride) [PVDF] hollow fiber support, shell side immobilized for 24 hrs in {[1-Ethyl-3-methylimidazolium [emim]] [bis(trifluoromethylsulfonyl)imide [Tf2N]]}",Porous hydrophobic poly(vinylidene fluoride) [PVDF],1-Ethyl-3-methylimidazolium [emim],bis(trifluoromethylsulfonyl)imide [Tf2N],,,,25,1,3083,,32.9,,https://dx.doi.org/10.1016/j.memsci.2011.02.025,Study on immobilized liquid membrane using ionic liquid and PVDF hollow fiber as a support for CO2/N2 separation,"Kim, Dae-Hoon; Baek, Il-Hyun; Hong, Seong-Uk; Lee, Hyung-Keun.",Journal of Membrane Science,J. Membr. Sci.,372 (1-2),346-354,2011,"Korea Institute of Energy Research, Daejeon, Republic of Korea ; Hanbat National University, Daejeon, Republic of Korea","Lee, Hyung-Keun",hklee@kier.re.kr,"Korea Institute of Energy Research, Daejeon, Republic of Korea"
[emim][Tf2N] SILM,SILM,SILM,Porous hydrophobic poly(vinylidene fluoride) [PVDF],1-Ethyl-3-methylimidazolium [emim],C[N+]1=CN(C=C1)CC,bis(trifluoromethylsulfonyl)imide [Tf2N],FC(F)(S(=O)([N-]S(=O)(C(F)(F)F)=O)=O)F,,,,,Porous hydrophobic poly(vinylidene fluoride) [PVDF] Vapor crosslinked with diethylenetriamine (DETA) supported {[1-Ethyl-3-methylimidazolium [emim]] [bis(trifluoromethylsulfonyl)imide [Tf2N]]},Porous hydrophobic poly(vinylidene fluoride) [PVDF],1-Ethyl-3-methylimidazolium [emim],bis(trifluoromethylsulfonyl)imide [Tf2N],,,,N/A,0.35,540.6,,33.4,,https://dx.doi.org/10.1002/cssc.201701851,Interfacial Engineering of Supported Liquid Membranes by Vapor Cross-Linking for Enhanced Separation of Carbon Dioxide,"Kong, Li-Yun; Shan, Wei-Da; Han, Sheng-Li; Zhang, Tao; He, Lang-Chong; Huang, Kuan; Dai, Sheng.",ChemSusChem,ChemSusChem.,11 (1),185-192,2017,"Xi’an Jiaotong University, Xi’an, Shaanxi, China ; Nanchang University, Nanchang, Jiangxi, China ; University of Tennessee, Knoxville, TN, USA ; Oak Ridge National Laboratory, Knoxville, TN, USA ; Zhejiang University, Hangzhou, China ; Jiaotong University, Xi’an, Shaanxi, China","Dai, Sheng",dais@ornl.gov,"Oak Ridge National Laboratory, Knoxville, TN"
XLPEO,No IL Membrane,No IL Membrane,,,,,,,,,,Cross-linked poly(ethylene oxide) [XLPEO],Cross-linked poly(ethylene oxide) [XLPEO],,,,,,40,1,145,5,47,2,https://dx.doi.org/10.1021/acs.iecr.8b02739,Cross-Linked Poly(ethylene oxide) Ion Gels Containing Functionalized Imidazolium Ionic Liquids as Carbon Dioxide Separation Membranes,"Kusuma, Victor A.; Macala, Megan K.; Baker, James S.; Hopkinson, David.",Industrial & Engineering Chemistry Research,Ind. Eng. Chem. Res.,57 (34),11658-11667,2018,"National Energy Technology Laboratory, Pittsburgh, PA, USA ; AECOM Corporation, Pittsburgh, PA, USA","Kusuma, Victor A.",victor.kusuma@netl.doe.gov,"National Energy Technology Laboratory, Pittsburgh, PA, USA"
XLPEO w/ 40% vol [emim][Tf2N],Polymer-IL,Polymer-IL,Cross-linked poly(ethylene oxide) [XLPEO],1-Ethyl-3-methylimidazolium [emim],C[N+]1=CN(C=C1)CC,bis(trifluoromethylsulfonyl)imide [Tf2N],FC(F)(S(=O)([N-]S(=O)(C(F)(F)F)=O)=O)F,,,,,Cross-linked poly(ethylene oxide) [XLPEO] with 40% by volume {[1-Ethyl-3-methylimidazolium [emim]] [bis(trifluoromethylsulfonyl)imide [Tf2N]]},Cross-linked poly(ethylene oxide) [XLPEO],1-Ethyl-3-methylimidazolium [emim],bis(trifluoromethylsulfonyl)imide [Tf2N],,,,40,1,330,10,34,1,https://dx.doi.org/10.1021/acs.iecr.8b02739,Cross-Linked Poly(ethylene oxide) Ion Gels Containing Functionalized Imidazolium Ionic Liquids as Carbon Dioxide Separation Membranes,"Kusuma, Victor A.; Macala, Megan K.; Baker, James S.; Hopkinson, David.",Industrial & Engineering Chemistry Research,Ind. Eng. Chem. Res.,57 (34),11658-11667,2018,"National Energy Technology Laboratory, Pittsburgh, PA, USA ; AECOM Corporation, Pittsburgh, PA, USA","Kusuma, Victor A.",victor.kusuma@netl.doe.gov,"National Energy Technology Laboratory, Pittsburgh, PA, USA"
XLPEO w/ 40% vol [hmim][Tf2N],Polymer-IL,Polymer-IL,Cross-linked poly(ethylene oxide) [XLPEO],1-hexyl-3-methylimidazolium [hmim],C[N+]1=CN(C=C1)CCCCCC,bis(trifluoromethylsulfonyl)imide [Tf2N],FC(F)(S(=O)([N-]S(=O)(C(F)(F)F)=O)=O)F,,,,,Cross-linked poly(ethylene oxide) [XLPEO] with 40% by volume {[1-hexyl-3-methylimidazolium [hmim]] [bis(trifluoromethylsulfonyl)imide [Tf2N]]},Cross-linked poly(ethylene oxide) [XLPEO],1-hexyl-3-methylimidazolium [hmim],bis(trifluoromethylsulfonyl)imide [Tf2N],,,,40,1,240,20,31,2,https://dx.doi.org/10.1021/acs.iecr.8b02739,Cross-Linked Poly(ethylene oxide) Ion Gels Containing Functionalized Imidazolium Ionic Liquids as Carbon Dioxide Separation Membranes,"Kusuma, Victor A.; Macala, Megan K.; Baker, James S.; Hopkinson, David.",Industrial & Engineering Chemistry Research,Ind. Eng. Chem. Res.,57 (34),11658-11667,2018,"National Energy Technology Laboratory, Pittsburgh, PA, USA ; AECOM Corporation, Pittsburgh, PA, USA","Kusuma, Victor A.",victor.kusuma@netl.doe.gov,"National Energy Technology Laboratory, Pittsburgh, PA, USA"
XLPEO w/ 40% vol [ibmim][Tf2N],Polymer-IL,Polymer-IL,Cross-linked poly(ethylene oxide) [XLPEO],1-isobutyl-3-methylimidazolium [ibmim],C[N+]1=CN(CC(C)C)C=C1,bis(trifluoromethylsulfonyl)imide [Tf2N],FC(F)(S(=O)([N-]S(=O)(C(F)(F)F)=O)=O)F,,,,,Cross-linked poly(ethylene oxide) [XLPEO] with 40% by volume {[1-isobutyl-3-methylimidazolium [ibmim]] [bis(trifluoromethylsulfonyl)imide [Tf2N]]},Cross-linked poly(ethylene oxide) [XLPEO],1-isobutyl-3-methylimidazolium [ibmim],bis(trifluoromethylsulfonyl)imide [Tf2N],,,,40,1,240,15,32,2,https://dx.doi.org/10.1021/acs.iecr.8b02739,Cross-Linked Poly(ethylene oxide) Ion Gels Containing Functionalized Imidazolium Ionic Liquids as Carbon Dioxide Separation Membranes,"Kusuma, Victor A.; Macala, Megan K.; Baker, James S.; Hopkinson, David.",Industrial & Engineering Chemistry Research,Ind. Eng. Chem. Res.,57 (34),11658-11667,2018,"National Energy Technology Laboratory, Pittsburgh, PA, USA ; AECOM Corporation, Pittsburgh, PA, USA","Kusuma, Victor A.",victor.kusuma@netl.doe.gov,"National Energy Technology Laboratory, Pittsburgh, PA, USA"
XLPEO w/ 40% vol [hemim][Tf2N],Polymer-IL,Polymer-IL,Cross-linked poly(ethylene oxide) [XLPEO],1-(2-hydroxyethyl)-3-methylimidazolium [hemim],C[N+]1=CN(CCO)C=C1,bis(trifluoromethylsulfonyl)imide [Tf2N],FC(F)(S(=O)([N-]S(=O)(C(F)(F)F)=O)=O)F,,,,,Cross-linked poly(ethylene oxide) [XLPEO] with 40% by volume {[1-(2-hydroxyethyl)-3-methylimidazolium [hemim]] [bis(trifluoromethylsulfonyl)imide [Tf2N]]},Cross-linked poly(ethylene oxide) [XLPEO],1-(2-hydroxyethyl)-3-methylimidazolium [hemim],bis(trifluoromethylsulfonyl)imide [Tf2N],,,,40,1,150,10,38,2,https://dx.doi.org/10.1021/acs.iecr.8b02739,Cross-Linked Poly(ethylene oxide) Ion Gels Containing Functionalized Imidazolium Ionic Liquids as Carbon Dioxide Separation Membranes,"Kusuma, Victor A.; Macala, Megan K.; Baker, James S.; Hopkinson, David.",Industrial & Engineering Chemistry Research,Ind. Eng. Chem. Res.,57 (34),11658-11667,2018,"National Energy Technology Laboratory, Pittsburgh, PA, USA ; AECOM Corporation, Pittsburgh, PA, USA","Kusuma, Victor A.",victor.kusuma@netl.doe.gov,"National Energy Technology Laboratory, Pittsburgh, PA, USA"
XLPEO w/ 40% vol [C3CNmim][Tf2N],Polymer-IL,Polymer-IL,Cross-linked poly(ethylene oxide) [XLPEO],1-cyanopropyl-3-methylimidazolium [C3CNmim],C[N+]1=CN(CCCC%23N)C=C1,bis(trifluoromethylsulfonyl)imide [Tf2N],FC(F)(S(=O)([N-]S(=O)(C(F)(F)F)=O)=O)F,,,,,Cross-linked poly(ethylene oxide) [XLPEO] with 40% by volume {[1-cyanopropyl-3-methylimidazolium [C3CNmim]] [bis(trifluoromethylsulfonyl)imide [Tf2N]]},Cross-linked poly(ethylene oxide) [XLPEO],1-cyanopropyl-3-methylimidazolium [C3CNmim],bis(trifluoromethylsulfonyl)imide [Tf2N],,,,40,1,120,10,36,2,https://dx.doi.org/10.1021/acs.iecr.8b02739,Cross-Linked Poly(ethylene oxide) Ion Gels Containing Functionalized Imidazolium Ionic Liquids as Carbon Dioxide Separation Membranes,"Kusuma, Victor A.; Macala, Megan K.; Baker, James S.; Hopkinson, David.",Industrial & Engineering Chemistry Research,Ind. Eng. Chem. Res.,57 (34),11658-11667,2018,"National Energy Technology Laboratory, Pittsburgh, PA, USA ; AECOM Corporation, Pittsburgh, PA, USA","Kusuma, Victor A.",victor.kusuma@netl.doe.gov,"National Energy Technology Laboratory, Pittsburgh, PA, USA"
XLPEO w/ 40% vol [C5CNmim][Tf2N],Polymer-IL,Polymer-IL,Cross-linked poly(ethylene oxide) [XLPEO],1-cyanopentyl-3-methylimidazolium [C5CNmim],C[N+]1=CN(CCCCCC%23N)C=C1,bis(trifluoromethylsulfonyl)imide [Tf2N],FC(F)(S(=O)([N-]S(=O)(C(F)(F)F)=O)=O)F,,,,,Cross-linked poly(ethylene oxide) [XLPEO] with 40% by volume {[1-cyanopentyl-3-methylimidazolium [C5CNmim]] [bis(trifluoromethylsulfonyl)imide [Tf2N]]},Cross-linked poly(ethylene oxide) [XLPEO],1-cyanopentyl-3-methylimidazolium [C5CNmim],bis(trifluoromethylsulfonyl)imide [Tf2N],,,,40,1,160,15,36,2,https://dx.doi.org/10.1021/acs.iecr.8b02739,Cross-Linked Poly(ethylene oxide) Ion Gels Containing Functionalized Imidazolium Ionic Liquids as Carbon Dioxide Separation Membranes,"Kusuma, Victor A.; Macala, Megan K.; Baker, James S.; Hopkinson, David.",Industrial & Engineering Chemistry Research,Ind. Eng. Chem. Res.,57 (34),11658-11667,2018,"National Energy Technology Laboratory, Pittsburgh, PA, USA ; AECOM Corporation, Pittsburgh, PA, USA","Kusuma, Victor A.",victor.kusuma@netl.doe.gov,"National Energy Technology Laboratory, Pittsburgh, PA, USA"
XLPEO w/ 40% vol [TMSmim][Tf2N],Polymer-IL,Polymer-IL,Cross-linked poly(ethylene oxide) [XLPEO],1-(methyltrimethylsilyl)-3-methylimidazolium [TMSmim],C[N+]1=CN(C[Si](C)(C)C)C=C1,bis(trifluoromethylsulfonyl)imide [Tf2N],FC(F)(S(=O)([N-]S(=O)(C(F)(F)F)=O)=O)F,,,,,Cross-linked poly(ethylene oxide) [XLPEO] with 40% by volume {[1-(methyltrimethylsilyl)-3-methylimidazolium [TMSmim]] [bis(trifluoromethylsulfonyl)imide [Tf2N]]},Cross-linked poly(ethylene oxide) [XLPEO],1-(methyltrimethylsilyl)-3-methylimidazolium [TMSmim],bis(trifluoromethylsulfonyl)imide [Tf2N],,,,40,1,230,20,31,2,https://dx.doi.org/10.1021/acs.iecr.8b02739,Cross-Linked Poly(ethylene oxide) Ion Gels Containing Functionalized Imidazolium Ionic Liquids as Carbon Dioxide Separation Membranes,"Kusuma, Victor A.; Macala, Megan K.; Baker, James S.; Hopkinson, David.",Industrial & Engineering Chemistry Research,Ind. Eng. Chem. Res.,57 (34),11658-11667,2018,"National Energy Technology Laboratory, Pittsburgh, PA, USA ; AECOM Corporation, Pittsburgh, PA, USA","Kusuma, Victor A.",victor.kusuma@netl.doe.gov,"National Energy Technology Laboratory, Pittsburgh, PA, USA"
XLPEO w/ 40% vol [bzmim][Tf2N],Polymer-IL,Polymer-IL,Cross-linked poly(ethylene oxide) [XLPEO],1-benzyl-3-methylimidazolium [bzmim],C[N+]1=CN(CC2=CC=CC=C2)C=C1,bis(trifluoromethylsulfonyl)imide [Tf2N],FC(F)(S(=O)([N-]S(=O)(C(F)(F)F)=O)=O)F,,,,,Cross-linked poly(ethylene oxide) [XLPEO] with 40% by volume {[1-benzyl-3-methylimidazolium [bzmim]] [bis(trifluoromethylsulfonyl)imide [Tf2N]]},Cross-linked poly(ethylene oxide) [XLPEO],1-benzyl-3-methylimidazolium [bzmim],bis(trifluoromethylsulfonyl)imide [Tf2N],,,,40,1,160,15,34,2,https://dx.doi.org/10.1021/acs.iecr.8b02739,Cross-Linked Poly(ethylene oxide) Ion Gels Containing Functionalized Imidazolium Ionic Liquids as Carbon Dioxide Separation Membranes,"Kusuma, Victor A.; Macala, Megan K.; Baker, James S.; Hopkinson, David.",Industrial & Engineering Chemistry Research,Ind. Eng. Chem. Res.,57 (34),11658-11667,2018,"National Energy Technology Laboratory, Pittsburgh, PA, USA ; AECOM Corporation, Pittsburgh, PA, USA","Kusuma, Victor A.",victor.kusuma@netl.doe.gov,"National Energy Technology Laboratory, Pittsburgh, PA, USA"
XLPEO w/ 40% vol [bzbim][Tf2N],Polymer-IL,Polymer-IL,Cross-linked poly(ethylene oxide) [XLPEO],1-benzyl-3-butylimidazolium [bzbim],CCCC[N+]1=CN(CC2=CC=CC=C2)C=C1,bis(trifluoromethylsulfonyl)imide [Tf2N],FC(F)(S(=O)([N-]S(=O)(C(F)(F)F)=O)=O)F,,,,,Cross-linked poly(ethylene oxide) [XLPEO] with 40% by volume {[1-benzyl-3-butylimidazolium [bzbim]] [bis(trifluoromethylsulfonyl)imide [Tf2N]]},Cross-linked poly(ethylene oxide) [XLPEO],1-benzyl-3-butylimidazolium [bzbim],bis(trifluoromethylsulfonyl)imide [Tf2N],,,,40,1,200,15,31,2,https://dx.doi.org/10.1021/acs.iecr.8b02739,Cross-Linked Poly(ethylene oxide) Ion Gels Containing Functionalized Imidazolium Ionic Liquids as Carbon Dioxide Separation Membranes,"Kusuma, Victor A.; Macala, Megan K.; Baker, James S.; Hopkinson, David.",Industrial & Engineering Chemistry Research,Ind. Eng. Chem. Res.,57 (34),11658-11667,2018,"National Energy Technology Laboratory, Pittsburgh, PA, USA ; AECOM Corporation, Pittsburgh, PA, USA","Kusuma, Victor A.",victor.kusuma@netl.doe.gov,"National Energy Technology Laboratory, Pittsburgh, PA, USA"
XLPEO w/ 40% vol [EGmim][Tf2N],Polymer-IL,Polymer-IL,Cross-linked poly(ethylene oxide) [XLPEO],1-(monoethylene glycol)-3-methylimidazolium [EGmim],C[N+]1=CN(CCOC)C=C1,bis(trifluoromethylsulfonyl)imide [Tf2N],FC(F)(S(=O)([N-]S(=O)(C(F)(F)F)=O)=O)F,,,,,Cross-linked poly(ethylene oxide) [XLPEO] with 40% by volume {[1-(monoethylene glycol)-3-methylimidazolium [EGmim]] [bis(trifluoromethylsulfonyl)imide [Tf2N]]},Cross-linked poly(ethylene oxide) [XLPEO],1-(monoethylene glycol)-3-methylimidazolium [EGmim],bis(trifluoromethylsulfonyl)imide [Tf2N],,,,40,1,240,10,37,3,https://dx.doi.org/10.1021/acs.iecr.8b02739,Cross-Linked Poly(ethylene oxide) Ion Gels Containing Functionalized Imidazolium Ionic Liquids as Carbon Dioxide Separation Membranes,"Kusuma, Victor A.; Macala, Megan K.; Baker, James S.; Hopkinson, David.",Industrial & Engineering Chemistry Research,Ind. Eng. Chem. Res.,57 (34),11658-11667,2018,"National Energy Technology Laboratory, Pittsburgh, PA, USA ; AECOM Corporation, Pittsburgh, PA, USA","Kusuma, Victor A.",victor.kusuma@netl.doe.gov,"National Energy Technology Laboratory, Pittsburgh, PA, USA"
XLPEO w/ 40% vol [EG2mim][Tf2N],Polymer-IL,Polymer-IL,Cross-linked poly(ethylene oxide) [XLPEO],1-(diethylene glycol)-3-methylimidazolium [EG2mim],C[N+]1=CN(CCOCCOC)C=C1,bis(trifluoromethylsulfonyl)imide [Tf2N],FC(F)(S(=O)([N-]S(=O)(C(F)(F)F)=O)=O)F,,,,,Cross-linked poly(ethylene oxide) [XLPEO] with 40% by volume {[1-(diethylene glycol)-3-methylimidazolium [EG2mim]] [bis(trifluoromethylsulfonyl)imide [Tf2N]]},Cross-linked poly(ethylene oxide) [XLPEO],1-(diethylene glycol)-3-methylimidazolium [EG2mim],bis(trifluoromethylsulfonyl)imide [Tf2N],,,,40,1,240,20,36,2,https://dx.doi.org/10.1021/acs.iecr.8b02739,Cross-Linked Poly(ethylene oxide) Ion Gels Containing Functionalized Imidazolium Ionic Liquids as Carbon Dioxide Separation Membranes,"Kusuma, Victor A.; Macala, Megan K.; Baker, James S.; Hopkinson, David.",Industrial & Engineering Chemistry Research,Ind. Eng. Chem. Res.,57 (34),11658-11667,2018,"National Energy Technology Laboratory, Pittsburgh, PA, USA ; AECOM Corporation, Pittsburgh, PA, USA","Kusuma, Victor A.",victor.kusuma@netl.doe.gov,"National Energy Technology Laboratory, Pittsburgh, PA, USA"
XLPEO w/ 40% vol [EG3mim][Tf2N],Polymer-IL,Polymer-IL,Cross-linked poly(ethylene oxide) [XLPEO],1-(triethylene glycol)-3-methylimidazolium [EG3mim],C[N+]1=CN(CCOCCOCCOC)C=C1,bis(trifluoromethylsulfonyl)imide [Tf2N],FC(F)(S(=O)([N-]S(=O)(C(F)(F)F)=O)=O)F,,,,,Cross-linked poly(ethylene oxide) [XLPEO] with 40% by volume {[1-(triethylene glycol)-3-methylimidazolium [EG3mim]] [bis(trifluoromethylsulfonyl)imide [Tf2N]]},Cross-linked poly(ethylene oxide) [XLPEO],1-(triethylene glycol)-3-methylimidazolium [EG3mim],bis(trifluoromethylsulfonyl)imide [Tf2N],,,,40,1,320,10,40,3,https://dx.doi.org/10.1021/acs.iecr.8b02739,Cross-Linked Poly(ethylene oxide) Ion Gels Containing Functionalized Imidazolium Ionic Liquids as Carbon Dioxide Separation Membranes,"Kusuma, Victor A.; Macala, Megan K.; Baker, James S.; Hopkinson, David.",Industrial & Engineering Chemistry Research,Ind. Eng. Chem. Res.,57 (34),11658-11667,2018,"National Energy Technology Laboratory, Pittsburgh, PA, USA ; AECOM Corporation, Pittsburgh, PA, USA","Kusuma, Victor A.",victor.kusuma@netl.doe.gov,"National Energy Technology Laboratory, Pittsburgh, PA, USA"
XLPEO,No IL Membrane,No IL Membrane,,,,,,,,,,Cross-linked poly(ethylene oxide) [XLPEO],Cross-linked poly(ethylene oxide) [XLPEO],,,,,,40,1,120,10,58,3,https://dx.doi.org/10.1016/j.memsci.2017.09.086,Ionic liquid compatibility in polyethylene oxide/siloxane ion gel membranes,"Kusuma, Victor A.; Macala, Megan K.; Liu, Jian; Marti, Anne M.; Hirsch, Rebecca J.; Hill, Lawrence J.; Hopkinson, David.",Journal of Membrane Science,J. Membr. Sci.,545,292-300,2018,"National Energy Technology Laboratory, Pittsburgh, PA, USA ; AECOM Corporation, Pittsburgh, PA, USA","Kusuma, Victor A.",victor.kusuma@netl.doe.gov,"National Energy Technology Laboratory, Pittsburgh, PA, USA"
XLPEO w/ 40% vol [emim][dca],Polymer-IL,Polymer-IL,Cross-linked poly(ethylene oxide) [XLPEO],1-Ethyl-3-methylimidazolium [emim],C[N+]1=CN(C=C1)CC,Dicyanamide [DCA],N%23C[N-]C%23N,,,,,Cross-linked poly(ethylene oxide) [XLPEO] with 40% by volume {[1-Ethyl-3-methylimidazolium [emim]] [Dicyanamide [DCA]]},Cross-linked poly(ethylene oxide) [XLPEO],1-Ethyl-3-methylimidazolium [emim],Dicyanamide [DCA],,,,40,1,210,10,60,3,https://dx.doi.org/10.1016/j.memsci.2017.09.086,Ionic liquid compatibility in polyethylene oxide/siloxane ion gel membranes,"Kusuma, Victor A.; Macala, Megan K.; Liu, Jian; Marti, Anne M.; Hirsch, Rebecca J.; Hill, Lawrence J.; Hopkinson, David.",Journal of Membrane Science,J. Membr. Sci.,545,292-300,2018,"National Energy Technology Laboratory, Pittsburgh, PA, USA ; AECOM Corporation, Pittsburgh, PA, USA","Kusuma, Victor A.",victor.kusuma@netl.doe.gov,"National Energy Technology Laboratory, Pittsburgh, PA, USA"
[XLPEO/siloxane],No IL Membrane,No IL Membrane,,,,,,,,,,Cross-linked poly(ethylene oxide)/siloxane copolymer [XLPEO/siloxane],Cross-linked poly(ethylene oxide)/siloxane copolymer [XLPEO/siloxane],,,,,,40,1,210,20,40,4,https://dx.doi.org/10.1016/j.memsci.2017.09.086,Ionic liquid compatibility in polyethylene oxide/siloxane ion gel membranes,"Kusuma, Victor A.; Macala, Megan K.; Liu, Jian; Marti, Anne M.; Hirsch, Rebecca J.; Hill, Lawrence J.; Hopkinson, David.",Journal of Membrane Science,J. Membr. Sci.,545,292-300,2018,"National Energy Technology Laboratory, Pittsburgh, PA, USA ; AECOM Corporation, Pittsburgh, PA, USA","Kusuma, Victor A.",victor.kusuma@netl.doe.gov,"National Energy Technology Laboratory, Pittsburgh, PA, USA"
[XLPEO/siloxane] w/ 40% vol [emim][dca],Polymer-IL,Polymer-IL,Cross-linked poly(ethylene oxide)/siloxane copolymer [XLPEO/siloxane],1-Ethyl-3-methylimidazolium [emim],C[N+]1=CN(C=C1)CC,Dicyanamide [DCA],N%23C[N-]C%23N,,,,,Cross-linked poly(ethylene oxide)/siloxane copolymer [XLPEO/siloxane] with 40% by volume {[1-Ethyl-3-methylimidazolium [emim]] [Dicyanamide [DCA]]},Cross-linked poly(ethylene oxide)/siloxane copolymer [XLPEO/siloxane],1-Ethyl-3-methylimidazolium [emim],Dicyanamide [DCA],,,,40,1,240,10,54,3,https://dx.doi.org/10.1016/j.memsci.2017.09.086,Ionic liquid compatibility in polyethylene oxide/siloxane ion gel membranes,"Kusuma, Victor A.; Macala, Megan K.; Liu, Jian; Marti, Anne M.; Hirsch, Rebecca J.; Hill, Lawrence J.; Hopkinson, David.",Journal of Membrane Science,J. Membr. Sci.,545,292-300,2018,"National Energy Technology Laboratory, Pittsburgh, PA, USA ; AECOM Corporation, Pittsburgh, PA, USA","Kusuma, Victor A.",victor.kusuma@netl.doe.gov,"National Energy Technology Laboratory, Pittsburgh, PA, USA"
[bmim][Tf2N]@ZIF-8/Pebax 1657,MMM,MMM,Zeolite imidazolate framework-8 (Zn(2-methylimidazole)2) [ZIF-8],1-Butyl-3-methylimidazolium [bmim],C[N+]1=CN(CCCC)C=C1,bis(trifluoromethylsulfonyl)imide [Tf2N],FC(F)(S(=O)([N-]S(=O)(C(F)(F)F)=O)=O)F,,,,,(15 wt% {[1-Butyl-3-methylimidazolium [bmim]] [bis(trifluoromethylsulfonyl)imide [Tf2N]]} of [Zeolite imidazolate framework-8 (Zn(2-methylimidazole)2) [ZIF-8]]) into [60% block ratio Poly(ethylene oxide) [PEO] 40% block ratio Poly[imino(1-oxohexamethylene)] [polyamide 6]   [Pebax?1657]] mixed matrix membrane,Zeolite imidazolate framework-8 (Zn(2-methylimidazole)2) [ZIF-8],60% block ratio Poly(ethylene oxide) [PEO] 40% block ratio Poly[imino(1-oxohexamethylene)] [polyamide 6]   [Pebax?1657],1-Butyl-3-methylimidazolium [bmim],bis(trifluoromethylsulfonyl)imide [Tf2N],,,25,1,104.9,,83.9,,https://dx.doi.org/10.1016/j.memsci.2016.03.050,Simultaneous enhancement of mechanical properties and CO 2 selectivity of ZIF-8 mixed matrix membranes: Interfacial toughening effect of ionic liquid,"Li, Hao; Tuo, Linghan; Yang, Kai; Jeong, Hae-Kwon; Dai, Yan; He, Gaohong; Zhao, Wei.",Journal of Membrane Science,J. Membr. Sci.,511,130-142,2016,"Dalian University of Technology, Dalian, China ; Texas A&M University, College Station, TX, United States ; Shenyang University of Technology, Liaoyang, China","He, Gaohong",hgaohong@dlut.edu.cn,"Dalian University of Technology, Dalian, China"
Pure 6FDA–MDA,No IL Membrane,No IL Membrane,,,,,,,,,,"[2,2-bis(3,4-carboxylyphenyl) hexafluoropropane dianhydride [6FDA]]-[m-phenylenediamine [MDA]] copolyimide","2,2-bis(3,4-carboxylyphenyl) hexafluoropropane dianhydride [6FDA]",m-phenylenediamine [MDA],"1,12-di[3-(3- aminopropyl) imidazolium] dodecane [C12(DAPIM)2]",bis(trifluoromethylsulfonyl)imide [Tf2N],,,35,10,15.6,,24.7,,https://dx.doi.org/10.1016/j.eurpolymj.2012.11.016,Synthesis of room temperature ionic liquids based random copolyimides for gas separation applications,"Li, Pei; Coleman, Maria R.",European Polymer Journal,Eur. Polym. J.,49 (2),482-491,2013,"The University of Toledo, Toledo, OH, USA","Coleman, Maria R.",maria.coleman@utoledo.edu,"The University of Toledo, Toledo, OH, USA"
6FDA–MDA 8 mol% [C12(DAPIM)2][Tf2N]2 block,PIL-BCP,PIL-CP,"[2,2-bis(3,4-carboxylyphenyl) hexafluoropropane dianhydride [6FDA]]-[m-phenylenediamine [MDA]] copolyimide",,,,,"1,12-di[3-(3- aminopropyl) imidazolium] dodecane [C12(DAPIM)2]",NCCC[N+]1=CN(CCCCCCCCCCCC[N+]2=CN(CCCN)C=C2)C=C1,bis(trifluoromethylsulfonyl)imide [Tf2N],FC(F)(S(=O)([N-]S(=O)(C(F)(F)F)=O)=O)F,"Block copolyimide: (2,2-bis(3,4-carboxylyphenyl) hexafluoropropane dianhydride [6FDA]) and (m-phenylenediamine [MDA] with 8 mol% [1,12-di[3-(3- aminopropyl) imidazolium] dodecane [C12(DAPIM)2]] [bis(trifluoromethylsulfonyl)imide [Tf2N]]","2,2-bis(3,4-carboxylyphenyl) hexafluoropropane dianhydride [6FDA]",m-phenylenediamine [MDA],"1,12-di[3-(3- aminopropyl) imidazolium] dodecane [C12(DAPIM)2]",bis(trifluoromethylsulfonyl)imide [Tf2N],,,35,10,7.4,,23.4,,https://dx.doi.org/10.1016/j.eurpolymj.2012.11.016,Synthesis of room temperature ionic liquids based random copolyimides for gas separation applications,"Li, Pei; Coleman, Maria R.",European Polymer Journal,Eur. Polym. J.,49 (2),482-491,2013,"The University of Toledo, Toledo, OH, USA","Coleman, Maria R.",maria.coleman@utoledo.edu,"The University of Toledo, Toledo, OH, USA"
6FDA–MDA 10 mol% [C12(DAPIM)2][Tf2N]2 random,PIL-BCP,PIL-CP,"[2,2-bis(3,4-carboxylyphenyl) hexafluoropropane dianhydride [6FDA]]-[m-phenylenediamine [MDA]] copolyimide",,,,,"1,12-di[3-(3- aminopropyl) imidazolium] dodecane [C12(DAPIM)2]",NCCC[N+]1=CN(CCCCCCCCCCCC[N+]2=CN(CCCN)C=C2)C=C1,bis(trifluoromethylsulfonyl)imide [Tf2N],FC(F)(S(=O)([N-]S(=O)(C(F)(F)F)=O)=O)F,"Random copolyimide: (2,2-bis(3,4-carboxylyphenyl) hexafluoropropane dianhydride [6FDA]) and (m-phenylenediamine [MDA] with 10 mol% [1,12-di[3-(3- aminopropyl) imidazolium] dodecane [C12(DAPIM)2]] [bis(trifluoromethylsulfonyl)imide [Tf2N]]","2,2-bis(3,4-carboxylyphenyl) hexafluoropropane dianhydride [6FDA]",m-phenylenediamine [MDA],"1,12-di[3-(3- aminopropyl) imidazolium] dodecane [C12(DAPIM)2]",bis(trifluoromethylsulfonyl)imide [Tf2N],,,35,10,7.5,,25.8,,https://dx.doi.org/10.1016/j.eurpolymj.2012.11.016,Synthesis of room temperature ionic liquids based random copolyimides for gas separation applications,"Li, Pei; Coleman, Maria R.",European Polymer Journal,Eur. Polym. J.,49 (2),482-491,2013,"The University of Toledo, Toledo, OH, USA","Coleman, Maria R.",maria.coleman@utoledo.edu,"The University of Toledo, Toledo, OH, USA"
6FDA–MDA 20 mol% [C12(DAPIM)2][Tf2N]2 random,PIL-BCP,PIL-CP,"[2,2-bis(3,4-carboxylyphenyl) hexafluoropropane dianhydride [6FDA]]-[m-phenylenediamine [MDA]] copolyimide",,,,,"1,12-di[3-(3- aminopropyl) imidazolium] dodecane [C12(DAPIM)2]",NCCC[N+]1=CN(CCCCCCCCCCCC[N+]2=CN(CCCN)C=C2)C=C1,bis(trifluoromethylsulfonyl)imide [Tf2N],FC(F)(S(=O)([N-]S(=O)(C(F)(F)F)=O)=O)F,"Random copolyimide: (2,2-bis(3,4-carboxylyphenyl) hexafluoropropane dianhydride [6FDA]) and (m-phenylenediamine [MDA] with 20 mol% [1,12-di[3-(3- aminopropyl) imidazolium] dodecane [C12(DAPIM)2]] [bis(trifluoromethylsulfonyl)imide [Tf2N]]","2,2-bis(3,4-carboxylyphenyl) hexafluoropropane dianhydride [6FDA]",m-phenylenediamine [MDA],"1,12-di[3-(3- aminopropyl) imidazolium] dodecane [C12(DAPIM)2]",bis(trifluoromethylsulfonyl)imide [Tf2N],,,35,10,3.5,,29.3,,https://dx.doi.org/10.1016/j.eurpolymj.2012.11.016,Synthesis of room temperature ionic liquids based random copolyimides for gas separation applications,"Li, Pei; Coleman, Maria R.",European Polymer Journal,Eur. Polym. J.,49 (2),482-491,2013,"The University of Toledo, Toledo, OH, USA","Coleman, Maria R.",maria.coleman@utoledo.edu,"The University of Toledo, Toledo, OH, USA"
Poly([vbim][Tf2N]),PIL,PIL,,,,,,1-vinyl-3-methylimidazolium [vmim],C=CN1C=[N+](C=C1)CCCC,bis(trifluoromethylsulfonyl)imide [Tf2N],FC(F)(S(=O)([N-]S(=O)(C(F)(F)F)=O)=O)F,Poly([1-vinyl-3-butyl imidazolium [vbim]] [bis(trifluoromethylsulfonyl)imide [Tf2N]),1-vinyl-3-butyl imidazolium [vbim],bis(trifluoromethylsulfonyl)imide [Tf2N],,,,,35,10,101.4,0.5,22.3,,https://dx.doi.org/10.1021/ie2005884,CO2 Separation from Flue Gas Using Polyvinyl-(Room Temperature Ionic Liquid)–Room Temperature Ionic Liquid Composite Membranes,"Li, Pei; Pramoda, K. P.; Chung, Tai-Shung",Industrial & Engineering Chemistry Research,Ind. Eng. Chem. Res.,50 (15),9344-9353,2011,"National University of Singapore, Singapore, Singapore ; Institute of Materials Research and Engineering, Singapore","Chung, Tai-Shung",chencts@nus.edu.sg,"National University of Singapore, Singapore, Singapore"
Poly([vbim][Tf2N])-60 wt% [bmim][Tf2N] composite,PIL-IL,PIL-IL,,1-Butyl-3-methylimidazolium [bmim],C[N+]1=CN(CCCC)C=C1,bis(trifluoromethylsulfonyl)imide [Tf2N],FC(F)(S(=O)([N-]S(=O)(C(F)(F)F)=O)=O)F,1-vinyl-3-methylimidazolium [vmim],C=CN1C=[N+](C=C1)CCCC,bis(trifluoromethylsulfonyl)imide [Tf2N],FC(F)(S(=O)([N-]S(=O)(C(F)(F)F)=O)=O)F,Poly([1-vinyl-3-butyl imidazolium [vbim]] [bis(trifluoromethylsulfonyl)imide [Tf2N]) with 60 wt% {[1-Butyl-3-methylimidazolium [bmim]] [bis(trifluoromethylsulfonyl)imide [Tf2N]]} composite,1-vinyl-3-butyl imidazolium [vbim],1-Butyl-3-methylimidazolium [bmim],bis(trifluoromethylsulfonyl)imide [Tf2N],,,,35,10,559.5,1.8,25.9,,https://dx.doi.org/10.1021/ie2005884,CO2 Separation from Flue Gas Using Polyvinyl-(Room Temperature Ionic Liquid)–Room Temperature Ionic Liquid Composite Membranes,"Li, Pei; Pramoda, K. P.; Chung, Tai-Shung",Industrial & Engineering Chemistry Research,Ind. Eng. Chem. Res.,50 (15),9344-9353,2011,"National University of Singapore, Singapore, Singapore ; Institute of Materials Research and Engineering, Singapore","Chung, Tai-Shung",chencts@nus.edu.sg,"National University of Singapore, Singapore, Singapore"
