Repository: alawy23/ILmembrane_webapp

# Ionic Liquid Membrane Data Web App
This R web app (made with shiny and plotly). Takes manually collected ionic liquid membrane data and plots them in an interactive fashion.

## This repository holds the following scripts:
- data folder: 
  - This folder holds the membrane data Excel file named (IL_Robeson_R.xlsx)
- App.R:
  - This script is the app's parent script, which sources the server.R and ui.R scripts.
- global.R:
  - This script runs before any other script, which makes it useful to include the package calls (i.e. library())
  and any international support.
- ui.R:
  - This script holds the code required for setting up the user interface, such as the page layout.

File: data/IL_Robeson_R_CO2CH4.csv (part 5 of 6)
Abbreviation,Type_cond,Type,Support/Copolymer/metal-organic framework (MOF),IL Cation name,IL Cation SMILE,IL Anion name,IL Anion SMILE,PIL Monomer Cation name,PIL Monomer Cation SMILE,PIL Anion name,PIL Anion SMILE,Full Name,Material 1,Material 2,Material 3,Material 4,Material 5,Material 6,Temperatures (degC),Pressures (bar),P,P(CO2) Error,alph,alphErr,DOI URL,Article Title,Authors,Journal,J_abb,Volume,Page,Year,Institutions,Corresponding Author,Corresponding Author Email,Corresponding Author Institution
PIL (NTf2/DS)–20IL,PIL-IL,PIL-IL,,1-butyl-1-methylpyrrolidinium [Pyr14],C[N+]1(CCCC)CCCC1,bis(trifluoromethylsulfonyl)imide [Tf2N],FC(F)(S(=O)([N-]S(=O)(C(F)(F)F)=O)=O)F,Diallyldimethylammonium [DADMA],C[N+](CC=C)(C)CC=C,bis(trifluoromethylsulfonyl)imide [Tf2N] and Dodecyl sulfate [DS],FC(F)(S(=O)([N-]S(=O)(C(F)(F)F)=O)=O)F.O=S(OCCCCCCCCCCCC)([O-])=O,poly([Diallyldimethylammonium [DADMA]] [bis(trifluoromethylsulfonyl)imide [Tf2N]]/[Dodecyl sulfate [DS]]) with 20 wt% ([1-butyl-1-methylpyrrolidinium [Pyr14]] [bis(trifluoromethylsulfonyl)imide [Tf2N]]),Diallyldimethylammonium [DADMA],bis(trifluoromethylsulfonyl)imide [Tf2N],Dodecyl sulfate [DS],1-butyl-1-methylpyrrolidinium [Pyr14],bis(trifluoromethylsulfonyl)imide [Tf2N],,20,1,44.2,0.15,10.8,0.1,https://dx.doi.org/10.1039/c3ta12174g,Polymeric ionic liquids with mixtures of counter-anions: a new straightforward strategy for designing pyrrolidinium-based CO2 separation membranes,"Tomé, Liliana C.; Aboudzadeh, M. Ali; Rebelo, Luís Paulo N.; Freire, Carmen S. R.; Mecerreyes, David; Marrucho, Isabel M.",Journal of Materials Chemistry A,J. Mater. Chem. A.,1 (35),10403,2013,"Universidade Nova de Lisboa, Oeiras, Portugal ; Universidade de Aveiro, Aveiro, Portugal ; University of the Basque Country UPV/EHU, Donostia-San Sebastian, Spain ; Basque Foundation for Science, Bilbao, Spain","Marrucho, Isabel M.",imarrucho@itqb.unl.pt,"Universidade Nova de Lisboa, Oeiras, Portugal"
[C2mim][C(CN)3] SILM,SILM,SILM,Porous hydrophilic poly(tetrafluoroethylene) [PTFE],1-Ethyl-3-methylimidazolium [emim],C[N+]1=CN(C=C1)CC,Tricyanomethanide [C(CN)3],N#C[C-](C#N)C#N,,,,,Porous hydrophilic poly(tetrafluoroethylene) [PTFE] supported [1-Ethyl-3-methylimidazolium [emim]] [Tricyanomethanide [C(CN)3]],Porous hydrophilic poly(tetrafluoroethylene) [PTFE],1-Ethyl-3-methylimidazolium [emim],Tricyanomethanide [C(CN)3],,,,20,1,667,0.7,19.4,0.1,https://dx.doi.org/10.1039/C4CP01434K,Playing with ionic liquid mixtures to design engineered CO2 separation membranes,"Tomé, Liliana C.; Florindo, Catarina; Freire, Carmen S. R.; Rebelo, Luís Paulo N.; Marrucho, Isabel M.",Physical Chemistry Chemical Physics,PCCP.,16 (32),17172,2014,"Universidade Nova de Lisboa, Oeiras, Portugal ; Universidade de Aveiro, Aveiro, Portugal","Marrucho, Isabel M.",imarrucho@itqb.unl.pt,"Universidade Nova de Lisboa, Oeiras, Portugal"
[C2mim][B(CN)4] SILM,SILM,SILM,Porous hydrophilic poly(tetrafluoroethylene) [PTFE],1-Ethyl-3-methylimidazolium [emim],C[N+]1=CN(C=C1)CC,Tetracyanoborate [B(CN)4],N#C[B-](C#N)(C#N)C#N,,,,,Porous hydrophilic poly(tetrafluoroethylene) [PTFE] supported [1-Ethyl-3-methylimidazolium [emim]] [Tetracyanoborate [B(CN)4]],Porous hydrophilic poly(tetrafluoroethylene) [PTFE],1-Ethyl-3-methylimidazolium [emim],Tetracyanoborate [B(CN)4],,,,20,1,742,1.4,19.1,0.1,https://dx.doi.org/10.1039/C4CP01434K,Playing with ionic liquid mixtures to design engineered CO2 separation membranes,"Tomé, Liliana C.; Florindo, Catarina; Freire, Carmen S. R.; Rebelo, Luís Paulo N.; Marrucho, Isabel M.",Physical Chemistry Chemical Physics,PCCP.,16 (32),17172,2014,"Universidade Nova de Lisboa, Oeiras, Portugal ; Universidade de Aveiro, Aveiro, Portugal","Marrucho, Isabel M.",imarrucho@itqb.unl.pt,"Universidade Nova de Lisboa, Oeiras, Portugal"
[C2mim][C1SO4]0.5[SCN]0.5 SILM,SILM,SILM,Porous hydrophilic poly(tetrafluoroethylene) [PTFE],1-Ethyl-3-methylimidazolium [emim],C[N+]1=CN(C=C1)CC,Methylsulfate [C1SO4] and Thiocyanate [SCN],O=S([O-])(OC)=O.[S-]C#N,,,,,Porous hydrophilic poly(tetrafluoroethylene) [PTFE] supported [1-Ethyl-3-methylimidazolium [emim]] [0.5 mol fraction [Methylsulfate [C1SO4]] and 0.5 mol fraction [Thiocyanate [SCN]]],Porous hydrophilic poly(tetrafluoroethylene) [PTFE],1-Ethyl-3-methylimidazolium [emim],Methylsulfate [C1SO4],Thiocyanate [SCN],,,20,1,142,2.8,20.6,0.6,https://dx.doi.org/10.1039/C4CP01434K,Playing with ionic liquid mixtures to design engineered CO2 separation membranes,"Tomé, Liliana C.; Florindo, Catarina; Freire, Carmen S. R.; Rebelo, Luís Paulo N.; Marrucho, Isabel M.",Physical Chemistry Chemical Physics,PCCP.,16 (32),17172,2014,"Universidade Nova de Lisboa, Oeiras, Portugal ; Universidade de Aveiro, Aveiro, Portugal","Marrucho, Isabel M.",imarrucho@itqb.unl.pt,"Universidade Nova de Lisboa, Oeiras, Portugal"
[C2mim][C1SO4]0.5[N(CN)2]0.5 SILM,SILM,SILM,Porous hydrophilic poly(tetrafluoroethylene) [PTFE],1-Ethyl-3-methylimidazolium [emim],C[N+]1=CN(C=C1)CC,Methylsulfate [C1SO4] and Dicyanamide [N(CN)2],O=S([O-])(OC)=O.N#C[N-]C#N,,,,,Porous hydrophilic poly(tetrafluoroethylene) [PTFE] supported [1-Ethyl-3-methylimidazolium [emim]] [0.5 mol fraction [Methylsulfate [C1SO4]] and 0.5 mol fraction [Dicyanamide [N(CN)2]]],Porous hydrophilic poly(tetrafluoroethylene) [PTFE],1-Ethyl-3-methylimidazolium [emim],Methylsulfate [C1SO4],Dicyanamide [N(CN)2],,,20,1,207,0.4,24.1,0.1,https://dx.doi.org/10.1039/C4CP01434K,Playing with ionic liquid mixtures to design engineered CO2 separation membranes,"Tomé, Liliana C.; Florindo, Catarina; Freire, Carmen S. R.; Rebelo, Luís Paulo N.; Marrucho, Isabel M.",Physical Chemistry Chemical Physics,PCCP.,16 (32),17172,2014,"Universidade Nova de Lisboa, Oeiras, Portugal ; Universidade de Aveiro, Aveiro, Portugal","Marrucho, Isabel M.",imarrucho@itqb.unl.pt,"Universidade Nova de Lisboa, Oeiras, Portugal"
[C2mim][SCN]0.5[N(CN)2]0.5 SILM,SILM,SILM,Porous hydrophilic poly(tetrafluoroethylene) [PTFE],1-Ethyl-3-methylimidazolium [emim],C[N+]1=CN(C=C1)CC,Thiocyanate [SCN] and Dicyanamide [N(CN)2],[S-]C#N.N#C[N-]C#N,,,,,Porous hydrophilic poly(tetrafluoroethylene) [PTFE] supported [1-Ethyl-3-methylimidazolium [emim]] [0.5 mol fraction [Thiocyanate [SCN]] and 0.5 mol fraction [Dicyanamide [N(CN)2]]],Porous hydrophilic poly(tetrafluoroethylene) [PTFE],1-Ethyl-3-methylimidazolium [emim],Thiocyanate [SCN],Dicyanamide [N(CN)2],,,20,1,324,0.4,22.1,0.2,https://dx.doi.org/10.1039/C4CP01434K,Playing with ionic liquid mixtures to design engineered CO2 separation membranes,"Tomé, Liliana C.; Florindo, Catarina; Freire, Carmen S. R.; Rebelo, Luís Paulo N.; Marrucho, Isabel M.",Physical Chemistry Chemical Physics,PCCP.,16 (32),17172,2014,"Universidade Nova de Lisboa, Oeiras, Portugal ; Universidade de Aveiro, Aveiro, Portugal","Marrucho, Isabel M.",imarrucho@itqb.unl.pt,"Universidade Nova de Lisboa, Oeiras, Portugal"
[C2mim][SCN]0.5[C(CN)3]0.5 SILM,SILM,SILM,Porous hydrophilic poly(tetrafluoroethylene) [PTFE],1-Ethyl-3-methylimidazolium [emim],C[N+]1=CN(C=C1)CC,Thiocyanate [SCN] and Tricyanomethanide [C(CN)3],[S-]C#N.N#C[C-](C#N)C#N,,,,,Porous hydrophilic poly(tetrafluoroethylene) [PTFE] supported [1-Ethyl-3-methylimidazolium [emim]] [0.5 mol fraction [Thiocyanate [SCN]] and 0.5 mol fraction [Tricyanomethanide [C(CN)3]]],Porous hydrophilic poly(tetrafluoroethylene) [PTFE],1-Ethyl-3-methylimidazolium [emim],Thiocyanate [SCN],Tricyanomethanide [C(CN)3],,,20,1,332,0.9,20.5,0.1,https://dx.doi.org/10.1039/C4CP01434K,Playing with ionic liquid mixtures to design engineered CO2 separation membranes,"Tomé, Liliana C.; Florindo, Catarina; Freire, Carmen S. R.; Rebelo, Luís Paulo N.; Marrucho, Isabel M.",Physical Chemistry Chemical Physics,PCCP.,16 (32),17172,2014,"Universidade Nova de Lisboa, Oeiras, Portugal ; Universidade de Aveiro, Aveiro, Portugal","Marrucho, Isabel M.",imarrucho@itqb.unl.pt,"Universidade Nova de Lisboa, Oeiras, Portugal"
PIL NTf2?60 IL Si NTf2,PIL-IL,PIL-IL,,1-methyl-3-pentamethyldisiloxymethylimidazolium [(SiOSi)C1mim],CN1C=C[N+](C[Si](C)(C)O[Si](C)(C)C)=C1,bis(trifluoromethylsulfonyl)imide [Tf2N],FC(F)(S(=O)([N-]S(=O)(C(F)(F)F)=O)=O)F,Diallyldimethylammonium [DADMA],C=CC1C[N+](C)(C)CC1CCCC2C[N+](C)(C)CC2C=C,bis(trifluoromethylsulfonyl)imide [Tf2N],FC(F)(S(=O)([N-]S(=O)(C(F)(F)F)=O)=O)F,poly([1-methyl-1-methylpyrrolidinium [Pyr11]] [bis(trifluoromethylsulfonyl)imide [Tf2N]]) with 60 wt% ([1-methyl-3-pentamethyldisiloxymethylimidazolium [(SiOSi)C1mim]] [bis(trifluoromethylsulfonyl)imide [Tf2N]]),1-methyl-1-methylpyrrolidinium [Pyr11],bis(trifluoromethylsulfonyl)imide [Tf2N],1-methyl-3-pentamethyldisiloxymethylimidazolium [(SiOSi)C1mim],,,,20,1,426,0.3,11.5,0.1,https://dx.doi.org/10.1021/acs.iecr.6b04661,Study on Gas Permeation and CO2 Separation through Ionic Liquid-Based Membranes with Siloxane-Functionalized Cations,"Tomé, Liliana C.; Gouveia, Andreia S. L.; Ab Ranii, Mohd A.; Lickiss, Paul D.; Welton, Tom; Marrucho, Isabel M.",Industrial & Engineering Chemistry Research,Ind. Eng. Chem. Res.,56 (8),2229-2239,2017,"Universidade Nova de Lisboa, Oeiras, Portugal ; Imperial College London, London, United Kingdom ; Universidade de Lisboa, Lisboa, Portugal","Marrucho, Isabel M.",isabel.marrucho@tecnico.ulisboa.pt,"Universidade Nova de Lisboa, Oeiras, Portugal"
[(SiOSi)C1mim][NTf2] SILM,SILM,SILM,Porous hydrophobic poly(vinylidene fluoride) [PVDF],1-methyl-3-pentamethyldisiloxymethylimidazolium [(SiOSi)C1mim],CN1C=C[N+](C[Si](C)(C)O[Si](C)(C)C)=C1,bis(trifluoromethylsulfonyl)imide [Tf2N],FC(F)(S(=O)([N-]S(=O)(C(F)(F)F)=O)=O)F,,,,,Porous hydrophobic poly(vinylidene fluoride) [PVDF] supported [1-methyl-3-pentamethyldisiloxymethylimidazolium [(SiOSi)C1mim]] [bis(trifluoromethylsulfonyl)imide [Tf2N]],Porous hydrophobic poly(vinylidene fluoride) [PVDF],1-methyl-3-pentamethyldisiloxymethylimidazolium [(SiOSi)C1mim],bis(trifluoromethylsulfonyl)imide [Tf2N],,,,20,1,545,3.9,10.1,0.2,https://dx.doi.org/10.1021/acs.iecr.6b04661,Study on Gas Permeation and CO2 Separation through Ionic Liquid-Based Membranes with Siloxane-Functionalized Cations,"Tomé, Liliana C.; Gouveia, Andreia S. L.; Ab Ranii, Mohd A.; Lickiss, Paul D.; Welton, Tom; Marrucho, Isabel M.",Industrial & Engineering Chemistry Research,Ind. Eng. Chem. Res.,56 (8),2229-2239,2017,"Universidade Nova de Lisboa, Oeiras, Portugal ; Imperial College London, London, United Kingdom ; Universidade de Lisboa, Lisboa, Portugal","Marrucho, Isabel M.",isabel.marrucho@tecnico.ulisboa.pt,"Universidade Nova de Lisboa, Oeiras, Portugal"
PIL C(CN)3?60 IL Si C(CN)3,PIL-IL,PIL-IL,,1-methyl-3-pentamethyldisiloxymethylimidazolium [(SiOSi)C1mim],CN1C=C[N+](C[Si](C)(C)O[Si](C)(C)C)=C1,Tricyanomethanide [C(CN)3],N#C[C-](C#N)C#N,Diallyldimethylammonium [DADMA],C=CC1C[N+](C)(C)CC1CCCC2C[N+](C)(C)CC2C=C,Tricyanomethanide [C(CN)3],N#C[C-](C#N)C#N,poly([1-methyl-1-methylpyrrolidinium [Pyr11]] [Tricyanomethanide [C(CN)3]]) with 60 wt% ([1-methyl-3-pentamethyldisiloxymethylimidazolium [(SiOSi)C1mim]] [Tricyanomethanide [C(CN)3]]),1-methyl-1-methylpyrrolidinium [Pyr11],Tricyanomethanide [C(CN)3],1-methyl-3-pentamethyldisiloxymethylimidazolium [(SiOSi)C1mim],,,,20,1,238,0.4,11.5,0.1,https://dx.doi.org/10.1021/acs.iecr.6b04661,Study on Gas Permeation and CO2 Separation through Ionic Liquid-Based Membranes with Siloxane-Functionalized Cations,"Tomé, Liliana C.; Gouveia, Andreia S. L.; Ab Ranii, Mohd A.; Lickiss, Paul D.; Welton, Tom; Marrucho, Isabel M.",Industrial & Engineering Chemistry Research,Ind. Eng. Chem. Res.,56 (8),2229-2239,2017,"Universidade Nova de Lisboa, Oeiras, Portugal ; Imperial College London, London, United Kingdom ; Universidade de Lisboa, Lisboa, Portugal","Marrucho, Isabel M.",isabel.marrucho@tecnico.ulisboa.pt,"Universidade Nova de Lisboa, Oeiras, Portugal"
[(SiOSi)C1mim][C(CN)3] SILM,SILM,SILM,Porous hydrophilic poly(tetrafluoroethylene) [PTFE],1-methyl-3-pentamethyldisiloxymethylimidazolium [(SiOSi)C1mim],CN1C=C[N+](C[Si](C)(C)O[Si](C)(C)C)=C1,Tricyanomethanide [C(CN)3],N#C[C-](C#N)C#N,,,,,Porous hydrophilic poly(tetrafluoroethylene) [PTFE] supported [1-methyl-3-pentamethyldisiloxymethylimidazolium [(SiOSi)C1mim]] [Tricyanomethanide [C(CN)3]],Porous hydrophilic poly(tetrafluoroethylene) [PTFE],1-methyl-3-pentamethyldisiloxymethylimidazolium [(SiOSi)C1mim],Tricyanomethanide [C(CN)3],,,,20,1,568,0.7,11.1,0.3,https://dx.doi.org/10.1021/acs.iecr.6b04661,Study on Gas Permeation and CO2 Separation through Ionic Liquid-Based Membranes with Siloxane-Functionalized Cations,"Tomé, Liliana C.; Gouveia, Andreia S. L.; Ab Ranii, Mohd A.; Lickiss, Paul D.; Welton, Tom; Marrucho, Isabel M.",Industrial & Engineering Chemistry Research,Ind. Eng. Chem. Res.,56 (8),2229-2239,2017,"Universidade Nova de Lisboa, Oeiras, Portugal ; Imperial College London, London, United Kingdom ; Universidade de Lisboa, Lisboa, Portugal","Marrucho, Isabel M.",isabel.marrucho@tecnico.ulisboa.pt,"Universidade Nova de Lisboa, Oeiras, Portugal"
PIL imidazolium–10 IL,PIL-IL,PIL-IL,,1-Ethyl-3-methylimidazolium [emim],C[N+]1=CN(C=C1)CC,bis(trifluoromethylsulfonyl)imide [Tf2N],FC(F)(S(=O)([N-]S(=O)(C(F)(F)F)=O)=O)F,1-vinyl-3-ethyl-imidazolium [veim],C=C[N+]1=CN(CC)C=C1,bis(trifluoromethylsulfonyl)imide [Tf2N],FC(F)(S(=O)([N-]S(=O)(C(F)(F)F)=O)=O)F,poly([1-vinyl-3-ethyl-imidazolium [veim]] [bis(trifluoromethylsulfonyl)imide [Tf2N]]) with 10 wt% ([1-Ethyl-3-methylimidazolium [emim]] [bis(trifluoromethylsulfonyl)imide [Tf2N]]),1-vinyl-3-ethyl-imidazolium [veim],bis(trifluoromethylsulfonyl)imide [Tf2N],1-Ethyl-3-methylimidazolium [emim],,,,20,1,14.9,0.12,25.1,1,https://dx.doi.org/10.1016/j.memsci.2015.03.026,Polymeric ionic liquid-based membranes: Influence of polycation variation on gas transport and CO2 selectivity properties,"Tomé, Liliana C.; Gouveia, Andreia S.L.; Freire, Carmen S.R.; Mecerreyes, David; Marrucho, Isabel M.",Journal of Membrane Science,J. Membr. Sci.,486,40-48,2015,"Universidade Nova de Lisboa, Oeiras, Portugal ; Universidade de Aveiro, Aveiro, Portugal ; University of the Basque Country UPV/EHU, Donostia-San Sebastian, Spain ; Basque Foundation for Science, Bilbao, Spain","Marrucho, Isabel M.",imarrucho@itqb.unl.pt,"Universidade Nova de Lisboa, Oeiras, Portugal"
PIL pyridinium–10 IL,PIL-IL,PIL-IL,,1-ethyl-3-methylpyridinium [empy],CC[N+]1=CC=CC(C)=C1,bis(trifluoromethylsulfonyl)imide [Tf2N],FC(F)(S(=O)([N-]S(=O)(C(F)(F)F)=O)=O)F,1-vinyl-3-ethyl-pyridinium [vePy],C=CC1=CC=[N+](CC)C=C1,bis(trifluoromethylsulfonyl)imide [Tf2N],FC(F)(S(=O)([N-]S(=O)(C(F)(F)F)=O)=O)F,poly([1-vinyl-3-ethyl-pyridinium [vePy]] [bis(trifluoromethylsulfonyl)imide [Tf2N]]) with 10 wt% ([1-ethyl-3-methylpyridinium [empy]] [bis(trifluoromethylsulfonyl)imide [Tf2N]]),1-vinyl-3-ethyl-pyridinium [vePy],bis(trifluoromethylsulfonyl)imide [Tf2N],1-ethyl-3-methylpyridinium [empy],,,,20,1,20.4,0.07,25.1,0.3,https://dx.doi.org/10.1016/j.memsci.2015.03.026,Polymeric ionic liquid-based membranes: Influence of polycation variation on gas transport and CO2 selectivity properties,"Tomé, Liliana C.; Gouveia, Andreia S.L.; Freire, Carmen S.R.; Mecerreyes, David; Marrucho, Isabel M.",Journal of Membrane Science,J. Membr. Sci.,486,40-48,2015,"Universidade Nova de Lisboa, Oeiras, Portugal ; Universidade de Aveiro, Aveiro, Portugal ; University of the Basque Country UPV/EHU, Donostia-San Sebastian, Spain ; Basque Foundation for Science, Bilbao, Spain","Marrucho, Isabel M.",imarrucho@itqb.unl.pt,"Universidade Nova de Lisboa, Oeiras, Portugal"
PIL pyrrolidinium–10 IL,PIL-IL,PIL-IL,,1-butyl-1-methylpyrrolidinium [Pyr14],C[N+]1(CC(C(C1)C=C)C=C)CCCC,bis(trifluoromethylsulfonyl)imide [Tf2N],FC(F)(S(=O)([N-]S(=O)(C(F)(F)F)=O)=O)F,Diallyldimethylammonium [DADMA],C=CC1C[N+](C)(C)CC1CCCC2C[N+](C)(C)CC2C=C,bis(trifluoromethylsulfonyl)imide [Tf2N],FC(F)(S(=O)([N-]S(=O)(C(F)(F)F)=O)=O)F,poly([1-methyl-1-methylpyrrolidinium [Pyr11]] [bis(trifluoromethylsulfonyl)imide [Tf2N]]) with 10 wt% ([1-butyl-1-methylpyrrolidinium [Pyr14]] [bis(trifluoromethylsulfonyl)imide [Tf2N]]),1-methyl-1-methylpyrrolidinium [Pyr11],bis(trifluoromethylsulfonyl)imide [Tf2N],1-butyl-1-methylpyrrolidinium [Pyr14],,,,20,1,11.5,0.09,28.3,1,https://dx.doi.org/10.1016/j.memsci.2015.03.026,Polymeric ionic liquid-based membranes: Influence of polycation variation on gas transport and CO2 selectivity properties,"Tomé, Liliana C.; Gouveia, Andreia S.L.; Freire, Carmen S.R.; Mecerreyes, David; Marrucho, Isabel M.",Journal of Membrane Science,J. Membr. Sci.,486,40-48,2015,"Universidade Nova de Lisboa, Oeiras, Portugal ; Universidade de Aveiro, Aveiro, Portugal ; University of the Basque Country UPV/EHU, Donostia-San Sebastian, Spain ; Basque Foundation for Science, Bilbao, Spain","Marrucho, Isabel M.",imarrucho@itqb.unl.pt,"Universidade Nova de Lisboa, Oeiras, Portugal"
PIL ammonium–10 IL,PIL-IL,PIL-IL,,butyltrimethylammonium [N4111],C[N+](CCCC)(C)C,bis(trifluoromethylsulfonyl)imide [Tf2N],FC(F)(S(=O)([N-]S(=O)(C(F)(F)F)=O)=O)F,2-(methacryloyloxy)ethyl trimethylammonium [EMTMA],CC(C(OCC[N+](C)(C)C)=O)=C,bis(trifluoromethylsulfonyl)imide [Tf2N],FC(F)(S(=O)([N-]S(=O)(C(F)(F)F)=O)=O)F,poly([2-(methacryloyloxy)ethyl trimethylammonium [EMTMA]] [bis(trifluoromethylsulfonyl)imide [Tf2N]]) with 10 wt% ([butyltrimethylammonium [N4111]] [bis(trifluoromethylsulfonyl)imide [Tf2N]]),2-(methacryloyloxy)ethyl trimethylammonium [EMTMA],bis(trifluoromethylsulfonyl)imide [Tf2N],butyltrimethylammonium [N4111],,,,20,1,9.44,0.13,31.5,4.4,https://dx.doi.org/10.1016/j.memsci.2015.03.026,Polymeric ionic liquid-based membranes: Influence of polycation variation on gas transport and CO2 selectivity properties,"Tomé, Liliana C.; Gouveia, Andreia S.L.; Freire, Carmen S.R.; Mecerreyes, David; Marrucho, Isabel M.",Journal of Membrane Science,J. Membr. Sci.,486,40-48,2015,"Universidade Nova de Lisboa, Oeiras, Portugal ; Universidade de Aveiro, Aveiro, Portugal ; University of the Basque Country UPV/EHU, Donostia-San Sebastian, Spain ; Basque Foundation for Science, Bilbao, Spain","Marrucho, Isabel M.",imarrucho@itqb.unl.pt,"Universidade Nova de Lisboa, Oeiras, Portugal"
PIL cholinium–10 IL,PIL-IL,PIL-IL,,"N-ethyl-N,N-dimethyl-N-(2-hydroxyethyl)ammonium [N1122OH]",C[N+](CCO)(CC)C,bis(trifluoromethylsulfonyl)imide [Tf2N],FC(F)(S(=O)([N-]S(=O)(C(F)(F)F)=O)=O)F,2-(methacryloyloxy)ethyl cholinium [EMCh],CC(C(OCC[N+](CCO)(C)C)=O)=C,bis(trifluoromethylsulfonyl)imide [Tf2N],FC(F)(S(=O)([N-]S(=O)(C(F)(F)F)=O)=O)F,"poly([2-(methacryloyloxy)ethyl cholinium [EMCh]] [bis(trifluoromethylsulfonyl)imide [Tf2N]]) with 10 wt% ([N-ethyl-N,N-dimethyl-N-(2-hydroxyethyl)ammonium [N1122OH]] [bis(trifluoromethylsulfonyl)imide [Tf2N]])",2-(methacryloyloxy)ethyl cholinium [EMCh],bis(trifluoromethylsulfonyl)imide [Tf2N],"N-ethyl-N,N-dimethyl-N-(2-hydroxyethyl)ammonium [N1122OH]",,,,20,1,3.66,0.01,43,1.1,https://dx.doi.org/10.1016/j.memsci.2015.03.026,Polymeric ionic liquid-based membranes: Influence of polycation variation on gas transport and CO2 selectivity properties,"Tomé, Liliana C.; Gouveia, Andreia S.L.; Freire, Carmen S.R.; Mecerreyes, David; Marrucho, Isabel M.",Journal of Membrane Science,J. Membr. Sci.,486,40-48,2015,"Universidade Nova de Lisboa, Oeiras, Portugal ; Universidade de Aveiro, Aveiro, Portugal ; University of the Basque Country UPV/EHU, Donostia-San Sebastian, Spain ; Basque Foundation for Science, Bilbao, Spain","Marrucho, Isabel M.",imarrucho@itqb.unl.pt,"Universidade Nova de Lisboa, Oeiras, Portugal"
SILM [C2mpy][NTf2],SILM,SILM,Porous hydrophobic poly(vinylidene fluoride) [PVDF],1-ethyl-3-methylpyridinium [empy],CC[N+]1=CC=CC(C)=C1,bis(trifluoromethylsulfonyl)imide [Tf2N],FC(F)(S(=O)([N-]S(=O)(C(F)(F)F)=O)=O)F,,,,,Porous hydrophobic poly(vinylidene fluoride) [PVDF] supported [1-ethyl-3-methylpyridinium [empy]] [bis(trifluoromethylsulfonyl)imide [Tf2N]],Porous hydrophobic poly(vinylidene fluoride) [PVDF],1-ethyl-3-methylpyridinium [empy],bis(trifluoromethylsulfonyl)imide [Tf2N],,,,20,1,536,3.3,17.6,0.2,https://dx.doi.org/10.1016/j.memsci.2015.03.026,Polymeric ionic liquid-based membranes: Influence of polycation variation on gas transport and CO2 selectivity properties,"Tomé, Liliana C.; Gouveia, Andreia S.L.; Freire, Carmen S.R.; Mecerreyes, David; Marrucho, Isabel M.",Journal of Membrane Science,J. Membr. Sci.,486,40-48,2015,"Universidade Nova de Lisboa, Oeiras, Portugal ; Universidade de Aveiro, Aveiro, Portugal ; University of the Basque Country UPV/EHU, Donostia-San Sebastian, Spain ; Basque Foundation for Science, Bilbao, Spain","Marrucho, Isabel M.",imarrucho@itqb.unl.pt,"Universidade Nova de Lisboa, Oeiras, Portugal"
SILM [N4111][NTf2],SILM,SILM,Porous hydrophobic poly(vinylidene fluoride) [PVDF],butyltrimethylammonium [N4111],C[N+](CCCC)(C)C,bis(trifluoromethylsulfonyl)imide [Tf2N],FC(F)(S(=O)([N-]S(=O)(C(F)(F)F)=O)=O)F,,,,,Porous hydrophobic poly(vinylidene fluoride) [PVDF] supported [butyltrimethylammonium [N4111]] [bis(trifluoromethylsulfonyl)imide [Tf2N]],Porous hydrophobic poly(vinylidene fluoride) [PVDF],butyltrimethylammonium [N4111],bis(trifluoromethylsulfonyl)imide [Tf2N],,,,20,1,333,0.4,15.4,0.1,https://dx.doi.org/10.1016/j.memsci.2015.03.026,Polymeric ionic liquid-based membranes: Influence of polycation variation on gas transport and CO2 selectivity properties,"Tomé, Liliana C.; Gouveia, Andreia S.L.; Freire, Carmen S.R.; Mecerreyes, David; Marrucho, Isabel M.",Journal of Membrane Science,J. Membr. Sci.,486,40-48,2015,"Universidade Nova de Lisboa, Oeiras, Portugal ; Universidade de Aveiro, Aveiro, Portugal ; University of the Basque Country UPV/EHU, Donostia-San Sebastian, Spain ; Basque Foundation for Science, Bilbao, Spain","Marrucho, Isabel M.",imarrucho@itqb.unl.pt,"Universidade Nova de Lisboa, Oeiras, Portugal"
Pure PIL,PIL,PIL,,,,,,Diallyldimethylammonium [DADMA],C=CC1C[N+](C)(C)CC1CCCC2C[N+](C)(C)CC2C=C,Tricyanomethanide [C(CN)3],N#C[C-](C#N)C#N,poly([1-methyl-1-methylpyrrolidinium [Pyr11]] [bis(trifluoromethylsulfonyl)imide [Tf2N]]),1-methyl-1-methylpyrrolidinium [Pyr11],bis(trifluoromethylsulfonyl)imide [Tf2N],,,,,21,1,5.09,0.03,28.6,1.8,https://dx.doi.org/10.1016/j.memsci.2012.10.044,Pyrrolidinium-based polymeric ionic liquid materials: New perspectives for CO2 separation membranes,"Tomé, Liliana C.; Mecerreyes, David; Freire, Carmen S.R.; Rebelo, Luís Paulo N.; Marrucho, Isabel M.",Journal of Membrane Science,J. Membr. Sci.,428,260-266,2013,"Universidade Nova de Lisboa, Oeiras, Portugal ; Universidade de Aveiro, Aveiro, Portugal ; University of the Basque Country UPV/EHU, Donostia-San Sebastian, Spain ; Basque Foundation for Science, Bilbao, Spain","Marrucho, Isabel M.",imarrucho@itqb.unl.pt,"Universidade Nova de Lisboa, Oeiras, Portugal"
PIL–20IL,PIL-IL,PIL-IL,,1-butyl-1-methylpyrrolidinium [Pyr14],C[N+]1(CCCC)CCCC1,bis(trifluoromethylsulfonyl)imide [Tf2N],FC(F)(S(=O)([N-]S(=O)(C(F)(F)F)=O)=O)F,Diallyldimethylammonium [DADMA],C=CC1C[N+](C)(C)CC1CCCC2C[N+](C)(C)CC2C=C,Tricyanomethanide [C(CN)3],N#C[C-](C#N)C#N,poly([1-methyl-1-methylpyrrolidinium [Pyr11]] [bis(trifluoromethylsulfonyl)imide [Tf2N]]) with 20 wt% ([1-butyl-1-methylpyrrolidinium [Pyr14]] [bis(trifluoromethylsulfonyl)imide [Tf2N]]),1-methyl-1-methylpyrrolidinium [Pyr11],bis(trifluoromethylsulfonyl)imide [Tf2N],1-butyl-1-methylpyrrolidinium [Pyr14],,,,21,1,25,0.2,25.5,1,https://dx.doi.org/10.1016/j.memsci.2012.10.044,Pyrrolidinium-based polymeric ionic liquid materials: New perspectives for CO2 separation membranes,"Tomé, Liliana C.; Mecerreyes, David; Freire, Carmen S.R.; Rebelo, Luís Paulo N.; Marrucho, Isabel M.",Journal of Membrane Science,J. Membr. Sci.,428,260-266,2013,"Universidade Nova de Lisboa, Oeiras, Portugal ; Universidade de Aveiro, Aveiro, Portugal ; University of the Basque Country UPV/EHU, Donostia-San Sebastian, Spain ; Basque Foundation for Science, Bilbao, Spain","Marrucho, Isabel M.",imarrucho@itqb.unl.pt,"Universidade Nova de Lisboa, Oeiras, Portugal"
PIL–80IL SILM,PIL-IL,PIL-IL,,1-butyl-1-methylpyrrolidinium [Pyr14],C[N+]1(CCCC)CCCC1,bis(trifluoromethylsulfonyl)imide [Tf2N],FC(F)(S(=O)([N-]S(=O)(C(F)(F)F)=O)=O)F,Diallyldimethylammonium [DADMA],C=CC1C[N+](C)(C)CC1CCCC2C[N+](C)(C)CC2C=C,Tricyanomethanide [C(CN)3],N#C[C-](C#N)C#N,Porous hydrophobic poly(vinylidene fluoride) [PVDF] supported [poly([1-methyl-1-methylpyrrolidinium [Pyr11]] [Tricyanomethanide [C(CN)3]])] with 80 wt% ([1-butyl-1-methylpyrrolidinium [Pyr14]] [Tricyanomethanide [C(CN)3]]),Porous hydrophobic poly(vinylidene fluoride) [PVDF],1-methyl-1-methylpyrrolidinium [Pyr11],Tricyanomethanide [C(CN)3],1-butyl-1-methylpyrrolidinium [Pyr14],,,21,1,313,1,13.6,0.1,https://dx.doi.org/10.1016/j.memsci.2012.10.044,Pyrrolidinium-based polymeric ionic liquid materials: New perspectives for CO2 separation membranes,"Tomé, Liliana C.; Mecerreyes, David; Freire, Carmen S.R.; Rebelo, Luís Paulo N.; Marrucho, Isabel M.",Journal of Membrane Science,J. Membr. Sci.,428,260-266,2013,"Universidade Nova de Lisboa, Oeiras, Portugal ; Universidade de Aveiro, Aveiro, Portugal ; University of the Basque Country UPV/EHU, Donostia-San Sebastian, Spain ; Basque Foundation for Science, Bilbao, Spain","Marrucho, Isabel M.",imarrucho@itqb.unl.pt,"Universidade Nova de Lisboa, Oeiras, Portugal"
Pure IL SILM,SILM,SILM,Porous hydrophobic poly(vinylidene fluoride) [PVDF],1-butyl-1-methylpyrrolidinium [Pyr14],C[N+]1(CCCC)CCCC1,bis(trifluoromethylsulfonyl)imide [Tf2N],FC(F)(S(=O)([N-]S(=O)(C(F)(F)F)=O)=O)F,,,,,Porous hydrophobic poly(vinylidene fluoride) [PVDF] supported [1-butyl-1-methylpyrrolidinium [Pyr14]] [Tricyanomethanide [C(CN)3]],Porous hydrophobic poly(vinylidene fluoride) [PVDF],1-butyl-1-methylpyrrolidinium [Pyr14],Tricyanomethanide [C(CN)3],,,,21,1,340,1,14,0.1,https://dx.doi.org/10.1016/j.memsci.2012.10.044,Pyrrolidinium-based polymeric ionic liquid materials: New perspectives for CO2 separation membranes,"Tomé, Liliana C.; Mecerreyes, David; Freire, Carmen S.R.; Rebelo, Luís Paulo N.; Marrucho, Isabel M.",Journal of Membrane Science,J. Membr. Sci.,428,260-266,2013,"Universidade Nova de Lisboa, Oeiras, Portugal ; Universidade de Aveiro, Aveiro, Portugal ; University of the Basque Country UPV/EHU, Donostia-San Sebastian, Spain ; Basque Foundation for Science, Bilbao, Spain","Marrucho, Isabel M.",imarrucho@itqb.unl.pt,"Universidade Nova de Lisboa, Oeiras, Portugal"
[Ch][Lac]-based SILM,SILM,SILM,Porous hydrophilic poly(tetrafluoroethylene) [PTFE],Cholinium [Ch],C[N+](C)(C)CCO,Lactate [Lac],CC(O)C([O-])=O,,,,,Porous hydrophilic poly(tetrafluoroethylene) [PTFE] supported [Cholinium [Ch]] [Lactate [Lac]],Porous hydrophilic poly(tetrafluoroethylene) [PTFE],Cholinium [Ch],Lactate [Lac],,,,20,1,7,,21.21,,https://dx.doi.org/10.1002/cssc.201300613,Cholinium-based Supported Ionic Liquid Membranes: A Sustainable Route for Carbon Dioxide Separation,"Tomé, Liliana C.; Patinha, David J. S.; Ferreira, Rui; Garcia, Helga; Silva Pereira, Cristina; Freire, Carmen S. R.; Rebelo, Luís Paulo N.; Marrucho, Isabel M.",ChemSusChem,ChemSusChem.,7 (1),110-113,2013,"Universidade Nova de Lisboa, Oeiras, Portugal ; Universidade de Aveiro, Aveiro, Portugal","Marrucho, Isabel M.",imarrucho@itqb.unl.pt,"Universidade Nova de Lisboa, Oeiras, Portugal"
[C2mim][NTf2],SILM,SILM,Porous hydrophobic poly(vinylidene fluoride) [PVDF],1-Ethyl-3-methylimidazolium [emim],C[N+]1=CN(C=C1)CC,bis(trifluoromethylsulfonyl)imide [Tf2N],FC(F)(S(=O)([N-]S(=O)(C(F)(F)F)=O)=O)F,,,,,Porous hydrophobic poly(vinylidene fluoride) [PVDF] supported [1-Ethyl-3-methylimidazolium [emim]] [bis(trifluoromethylsulfonyl)imide [Tf2N]],Porous hydrophobic poly(vinylidene fluoride) [PVDF],1-Ethyl-3-methylimidazolium [emim],bis(trifluoromethylsulfonyl)imide [Tf2N],,,,20,1,589,1,18.1,0.3,https://dx.doi.org/10.1039/c3ra41269e,CO2 separation applying ionic liquid mixtures: the effect of mixing different anions on gas permeation through supported ionic liquid membranes,"Tomé, Liliana C.; Patinha, David J. S.; Freire, Carmen S. R.; Rebelo, Luís Paulo N.; Marrucho, Isabel M.",RSC Advances,RSC Adv.,3 (30),12220,2013,"Universidade Nova de Lisboa, Oeiras, Portugal ; Universidade de Aveiro, Aveiro, Portugal","Marrucho, Isabel M.",imarrucho@itqb.unl.pt,"Universidade Nova de Lisboa, Oeiras, Portugal"
[C2mim][NTf2]0.75[Ac]0.25,SILM,SILM,Porous hydrophilic poly(tetrafluoroethylene) [PTFE],1-Ethyl-3-methylimidazolium [emim],C[N+]1=CN(C=C1)CC,bis(trifluoromethylsulfonyl)imide [Tf2N] and Acetate [Ac],FC(F)(S(=O)([N-]S(=O)(C(F)(F)F)=O)=O)F.CC([O-])=O,,,,,Porous hydrophilic poly(tetrafluoroethylene) [PTFE] supported [1-Ethyl-3-methylimidazolium [emim]] [0.5 mol fraction [bis(trifluoromethylsulfonyl)imide [Tf2N]] and 0.5 mol fraction [Acetate [Ac]]],Porous hydrophilic poly(tetrafluoroethylene) [PTFE],1-Ethyl-3-methylimidazolium [emim],bis(trifluoromethylsulfonyl)imide [Tf2N],Acetate [Ac],,,20,1,503,1.8,17.8,0.2,https://dx.doi.org/10.1039/c3ra41269e,CO2 separation applying ionic liquid mixtures: the effect of mixing different anions on gas permeation through supported ionic liquid membranes,"Tomé, Liliana C.; Patinha, David J. S.; Freire, Carmen S. R.; Rebelo, Luís Paulo N.; Marrucho, Isabel M.",RSC Advances,RSC Adv.,3 (30),12220,2013,"Universidade Nova de Lisboa, Oeiras, Portugal ; Universidade de Aveiro, Aveiro, Portugal","Marrucho, Isabel M.",imarrucho@itqb.unl.pt,"Universidade Nova de Lisboa, Oeiras, Portugal"
[C2mim][NTf2]0.5[Ac]0.5,SILM,SILM,Porous hydrophilic poly(tetrafluoroethylene) [PTFE],1-Ethyl-3-methylimidazolium [emim],C[N+]1=CN(C=C1)CC,bis(trifluoromethylsulfonyl)imide [Tf2N] and Acetate [Ac],FC(F)(S(=O)([N-]S(=O)(C(F)(F)F)=O)=O)F.CC([O-])=O,,,,,Porous hydrophilic poly(tetrafluoroethylene) [PTFE] supported [1-Ethyl-3-methylimidazolium [emim]] [0.5 mol fraction [bis(trifluoromethylsulfonyl)imide [Tf2N]] and 0.5 mol fraction [Acetate [Ac]]],Porous hydrophilic poly(tetrafluoroethylene) [PTFE],1-Ethyl-3-methylimidazolium [emim],bis(trifluoromethylsulfonyl)imide [Tf2N],Acetate [Ac],,,20,1,336,3.4,17.7,0.2,https://dx.doi.org/10.1039/c3ra41269e,CO2 separation applying ionic liquid mixtures: the effect of mixing different anions on gas permeation through supported ionic liquid membranes,"Tomé, Liliana C.; Patinha, David J. S.; Freire, Carmen S. R.; Rebelo, Luís Paulo N.; Marrucho, Isabel M.",RSC Advances,RSC Adv.,3 (30),12220,2013,"Universidade Nova de Lisboa, Oeiras, Portugal ; Universidade de Aveiro, Aveiro, Portugal","Marrucho, Isabel M.",imarrucho@itqb.unl.pt,"Universidade Nova de Lisboa, Oeiras, Portugal"
[C2mim][NTf2]0.25[Ac]0.75,SILM,SILM,Porous hydrophilic poly(tetrafluoroethylene) [PTFE],1-Ethyl-3-methylimidazolium [emim],C[N+]1=CN(C=C1)CC,bis(trifluoromethylsulfonyl)imide [Tf2N] and Acetate [Ac],FC(F)(S(=O)([N-]S(=O)(C(F)(F)F)=O)=O)F.CC([O-])=O,,,,,Porous hydrophilic poly(tetrafluoroethylene) [PTFE] supported [1-Ethyl-3-methylimidazolium [emim]] [0.5 mol fraction [bis(trifluoromethylsulfonyl)imide [Tf2N]] and 0.5 mol fraction [Acetate [Ac]]],Porous hydrophilic poly(tetrafluoroethylene) [PTFE],1-Ethyl-3-methylimidazolium [emim],bis(trifluoromethylsulfonyl)imide [Tf2N],Acetate [Ac],,,20,1,214,0.4,17,0.1,https://dx.doi.org/10.1039/c3ra41269e,CO2 separation applying ionic liquid mixtures: the effect of mixing different anions on gas permeation through supported ionic liquid membranes,"Tomé, Liliana C.; Patinha, David J. S.; Freire, Carmen S. R.; Rebelo, Luís Paulo N.; Marrucho, Isabel M.",RSC Advances,RSC Adv.,3 (30),12220,2013,"Universidade Nova de Lisboa, Oeiras, Portugal ; Universidade de Aveiro, Aveiro, Portugal","Marrucho, Isabel M.",imarrucho@itqb.unl.pt,"Universidade Nova de Lisboa, Oeiras, Portugal"
[C2mim][Ac],SILM,SILM,Porous hydrophilic poly(tetrafluoroethylene) [PTFE],1-Ethyl-3-methylimidazolium [emim],C[N+]1=CN(C=C1)CC,Acetate [Ac],CC([O-])=O,,,,,Porous hydrophilic poly(tetrafluoroethylene) [PTFE] supported [1-Ethyl-3-methylimidazolium [emim]] [Acetate [Ac]],Porous hydrophilic poly(tetrafluoroethylene) [PTFE],1-Ethyl-3-methylimidazolium [emim],Acetate [Ac],,,,20,1,118,5.8,16.3,1.3,https://dx.doi.org/10.1039/c3ra41269e,CO2 separation applying ionic liquid mixtures: the effect of mixing different anions on gas permeation through supported ionic liquid membranes,"Tomé, Liliana C.; Patinha, David J. S.; Freire, Carmen S. R.; Rebelo, Luís Paulo N.; Marrucho, Isabel M.",RSC Advances,RSC Adv.,3 (30),12220,2013,"Universidade Nova de Lisboa, Oeiras, Portugal ; Universidade de Aveiro, Aveiro, Portugal","Marrucho, Isabel M.",imarrucho@itqb.unl.pt,"Universidade Nova de Lisboa, Oeiras, Portugal"
[C2mim][NTf2]0.5[DCA]0.5,SILM,SILM,Porous hydrophilic poly(tetrafluoroethylene) [PTFE],1-Ethyl-3-methylimidazolium [emim],C[N+]1=CN(C=C1)CC,bis(trifluoromethylsulfonyl)imide [Tf2N] and Dicyanamide [DCA],FC(F)(S(=O)([N-]S(=O)(C(F)(F)F)=O)=O)F.N#C[N-]C#N,,,,,Porous hydrophilic poly(tetrafluoroethylene) [PTFE] supported [1-Ethyl-3-methylimidazolium [emim]] [0.5 mol fraction [bis(trifluoromethylsulfonyl)imide [Tf2N]] and 0.5 mol fraction [Dicyanamide [DCA]]],Porous hydrophilic poly(tetrafluoroethylene) [PTFE],1-Ethyl-3-methylimidazolium [emim],bis(trifluoromethylsulfonyl)imide [Tf2N],Dicyanamide [DCA],,,20,1,589,1.9,19.1,0.2,https://dx.doi.org/10.1039/c3ra41269e,CO2 separation applying ionic liquid mixtures: the effect of mixing different anions on gas permeation through supported ionic liquid membranes,"Tomé, Liliana C.; Patinha, David J. S.; Freire, Carmen S. R.; Rebelo, Luís Paulo N.; Marrucho, Isabel M.",RSC Advances,RSC Adv.,3 (30),12220,2013,"Universidade Nova de Lisboa, Oeiras, Portugal ; Universidade de Aveiro, Aveiro, Portugal","Marrucho, Isabel M.",imarrucho@itqb.unl.pt,"Universidade Nova de Lisboa, Oeiras, Portugal"
[C2mim][DCA],SILM,SILM,Porous hydrophilic poly(tetrafluoroethylene) [PTFE],1-Ethyl-3-methylimidazolium [emim],C[N+]1=CN(C=C1)CC,Dicyanamide [DCA],N#C[N-]C#N,,,,,Porous hydrophilic poly(tetrafluoroethylene) [PTFE] supported [1-Ethyl-3-methylimidazolium [emim]] [Dicyanamide [DCA]],Porous hydrophilic poly(tetrafluoroethylene) [PTFE],1-Ethyl-3-methylimidazolium [emim],Dicyanamide [DCA],,,,20,1,476,0.8,23,0.1,https://dx.doi.org/10.1039/c3ra41269e,CO2 separation applying ionic liquid mixtures: the effect of mixing different anions on gas permeation through supported ionic liquid membranes,"Tomé, Liliana C.; Patinha, David J. S.; Freire, Carmen S. R.; Rebelo, Luís Paulo N.; Marrucho, Isabel M.",RSC Advances,RSC Adv.,3 (30),12220,2013,"Universidade Nova de Lisboa, Oeiras, Portugal ; Universidade de Aveiro, Aveiro, Portugal","Marrucho, Isabel M.",imarrucho@itqb.unl.pt,"Universidade Nova de Lisboa, Oeiras, Portugal"
U25,Polymer-IL,Polymer-IL,Poly(vinylidene fluoride-co-hexafluoropropylene),1-hexyl-3-methylimidazolium [hmim],C[N+]1=CN(C=C1)CCCCCC,bis(trifluoromethylsulfonyl)imide [Tf2N],FC(F)(S(=O)([N-]S(=O)(C(F)(F)F)=O)=O)F,,,,,Poly(vinylidene fluoride-co-hexafluoropropylene) with 70 wt% [1-hexyl-3-methylimidazolium [hmim]] [bis(trifluoromethylsulfonyl)imide [Tf2N]],Poly(vinylidene fluoride-co-hexafluoropropylene),1-hexyl-3-methylimidazolium [hmim],bis(trifluoromethylsulfonyl)imide [Tf2N],,,,25,2,325.4,,11.4,,https://dx.doi.org/10.1016/j.memsci.2011.08.061,Ionic liquid membranes for carbon dioxide-methane separation,"Uchytil, P.; Schauer, J.; Petrychkovych, R.; Setnickova, K.; Suen, S.Y.",Journal of Membrane Science,J. Membr. Sci.,383 (1-2),262-271,2011,"Academy of Sciences of the Czech Republic, Czech Republic ; National Chung Hsing University, Taichung, Taiwan","Uchytil, P.",Uchyt@icpf.cas.cz,"Academy of Sciences of the Czech Republic, Czech Republic"
U16,Polymer-IL,Polymer-IL,Poly(vinylidene fluoride-co-hexafluoropropylene),1-Ethyl-3-methylimidazolium [emim],C[N+]1=CN(C=C1)CC,bis(trifluoromethylsulfonyl)imide [Tf2N],FC(F)(S(=O)([N-]S(=O)(C(F)(F)F)=O)=O)F,,,,,Poly(vinylidene fluoride-co-hexafluoropropylene) with 75 wt% [1-Ethyl-3-methylimidazolium [emim]] [bis(trifluoromethylsulfonyl)imide [Tf2N]],Poly(vinylidene fluoride-co-hexafluoropropylene),1-Ethyl-3-methylimidazolium [emim],bis(trifluoromethylsulfonyl)imide [Tf2N],,,,25,2,483.6,,15.3,,https://dx.doi.org/10.1016/j.memsci.2011.08.061,Ionic liquid membranes for carbon dioxide-methane separation,"Uchytil, P.; Schauer, J.; Petrychkovych, R.; Setnickova, K.; Suen, S.Y.",Journal of Membrane Science,J. Membr. Sci.,383 (1-2),262-271,2011,"Academy of Sciences of the Czech Republic, Czech Republic ; National Chung Hsing University, Taichung, Taiwan","Uchytil, P.",Uchyt@icpf.cas.cz,"Academy of Sciences of the Czech Republic, Czech Republic"
support arrangement [hmim][Tf2N],SILM,SILM,polyethersulfone filled with 20 wt% nanoparticles of sodium montmorillonite [PES + MMT],1-hexyl-3-methylimidazolium [hmim],C[N+]1=CN(C=C1)CCCCCC,bis(trifluoromethylsulfonyl)imide [Tf2N],FC(F)(S(=O)([N-]S(=O)(C(F)(F)F)=O)=O)F,,,,,([1-hexyl-3-methylimidazolium [hmim]] [bis(trifluoromethylsulfonyl)imide [Tf2N]]) supported by (polyethersulfone filled with 20 wt% nanoparticles of sodium montmorillonite [PES + MMT]),polyethersulfone filled with 20 wt% nanoparticles of sodium montmorillonite [PES + MMT],1-hexyl-3-methylimidazolium [hmim],bis(trifluoromethylsulfonyl)imide [Tf2N],,,,25,2,3.58,,31,,https://dx.doi.org/10.1016/j.memsci.2011.08.061,Ionic liquid membranes for carbon dioxide-methane separation,"Uchytil, P.; Schauer, J.; Petrychkovych, R.; Setnickova, K.; Suen, S.Y.",Journal of Membrane Science,J. Membr. Sci.,383 (1-2),262-271,2011,"Academy of Sciences of the Czech Republic, Czech Republic ; National Chung Hsing University, Taichung, Taiwan","Uchytil, P.",Uchyt@icpf.cas.cz,"Academy of Sciences of the Czech Republic, Czech Republic"
sandwich arrangement [hmim][Tf2N],SILM,SILM,polyethersulfone filled with 20 wt% nanoparticles of sodium montmorillonite [PES + MMT],1-hexyl-3-methylimidazolium [hmim],C[N+]1=CN(C=C1)CCCCCC,bis(trifluoromethylsulfonyl)imide [Tf2N],FC(F)(S(=O)([N-]S(=O)(C(F)(F)F)=O)=O)F,,,,,([1-hexyl-3-methylimidazolium [hmim]] [bis(trifluoromethylsulfonyl)imide [Tf2N]]) supported by (polyethersulfone filled with 20 wt% nanoparticles of sodium montmorillonite [PES + MMT]),polyethersulfone filled with 20 wt% nanoparticles of sodium montmorillonite [PES + MMT],1-hexyl-3-methylimidazolium [hmim],bis(trifluoromethylsulfonyl)imide [Tf2N],,,,25,2,2.84,,33,,https://dx.doi.org/10.1016/j.memsci.2011.08.061,Ionic liquid membranes for carbon dioxide-methane separation,"Uchytil, P.; Schauer, J.; Petrychkovych, R.; Setnickova, K.; Suen, S.Y.",Journal of Membrane Science,J. Membr. Sci.,383 (1-2),262-271,2011,"Academy of Sciences of the Czech Republic, Czech Republic ; National Chung Hsing University, Taichung, Taiwan","Uchytil, P.",Uchyt@icpf.cas.cz,"Academy of Sciences of the Czech Republic, Czech Republic"
support arrangement [emim][Tf2N],SILM,SILM,Cellulose Acetate [CA],1-Ethyl-3-methylimidazolium [emim],C[N+]1=CN(C=C1)CC,bis(trifluoromethylsulfonyl)imide [Tf2N],FC(F)(S(=O)([N-]S(=O)(C(F)(F)F)=O)=O)F,,,,,([1-Ethyl-3-methylimidazolium [emim]] [bis(trifluoromethylsulfonyl)imide [Tf2N]]) supported by (Cellulose Acetate [CA]),Cellulose Acetate [CA],1-Ethyl-3-methylimidazolium [emim],bis(trifluoromethylsulfonyl)imide [Tf2N],,,,25,2,3.58,,66,,https://dx.doi.org/10.1016/j.memsci.2011.08.061,Ionic liquid membranes for carbon dioxide-methane separation,"Uchytil, P.; Schauer, J.; Petrychkovych, R.; Setnickova, K.; Suen, S.Y.",Journal of Membrane Science,J. Membr. Sci.,383 (1-2),262-271,2011,"Academy of Sciences of the Czech Republic, Czech Republic ; National Chung Hsing University, Taichung, Taiwan","Uchytil, P.",Uchyt@icpf.cas.cz,"Academy of Sciences of the Czech Republic, Czech Republic"
sandwich arrangement [emim][Tf2N],SILM,SILM,Cellulose Acetate [CA],1-Ethyl-3-methylimidazolium [emim],C[N+]1=CN(C=C1)CC,bis(trifluoromethylsulfonyl)imide [Tf2N],FC(F)(S(=O)([N-]S(=O)(C(F)(F)F)=O)=O)F,,,,,([1-Ethyl-3-methylimidazolium [emim]] [bis(trifluoromethylsulfonyl)imide [Tf2N]]) supported by (Cellulose Acetate [CA]),Cellulose Acetate [CA],1-Ethyl-3-methylimidazolium [emim],bis(trifluoromethylsulfonyl)imide [Tf2N],,,,25,2,4.78,,52,,https://dx.doi.org/10.1016/j.memsci.2011.08.061,Ionic liquid membranes for carbon dioxide-methane separation,"Uchytil, P.; Schauer, J.; Petrychkovych, R.; Setnickova, K.; Suen, S.Y.",Journal of Membrane Science,J. Membr. Sci.,383 (1-2),262-271,2011,"Academy of Sciences of the Czech Republic, Czech Republic ; National Chung Hsing University, Taichung, Taiwan","Uchytil, P.",Uchyt@icpf.cas.cz,"Academy of Sciences of the Czech Republic, Czech Republic"
