Repository: alawy23/ILmembrane_webapp

# Ionic Liquid Membrane Data Web App
This R web app (made with shiny and plotly). Takes manually collected ionic liquid membrane data and plots them in an interactive fashion.

## This repository holds the following scripts:
- data folder: 
  - This folder holds the membrane data Excel file named (IL_Robeson_R.xlsx)
- App.R:
  - This script is the app's parent script, which sources the server.R and ui.R scripts.
- global.R:
  - This script runs before any other script, which makes it useful to include the package calls (i.e. library())
  and any international support.
- ui.R:
  - This script holds the code required for setting up the user interface, such as the page layout.

File: data/IL_Robeson_R_CO2N2.csv (part 6 of 8)
Abbreviation,Type_cond,Type,Support/Copolymer/metal-organic framework (MOF),IL Cation name,IL Cation SMILE,IL Anion name,IL Anion SMILE,PIL Monomer Cation name,PIL Monomer Cation SMILE,PIL Anion name,PIL Anion SMILE,Full Name,Material 1,Material 2,Material 3,Material 4,Material 5,Material 6,Temperatures (degC),Pressures (bar),P,P(CO2) Error,alph,alphErr,DOI URL,Article Title,Authors,Journal,J_abb,Volume,Page,Year,Institutions,Corresponding Author,Corresponding Author Email,Corresponding Author Institution
[C2mim][B(CN)4] SILM,SILM,SILM,Porous hydrophilic poly(tetrafluoroethylene) [PTFE],1-Ethyl-3-methylimidazolium [emim],C[N+]1=CN(C=C1)CC,Tetracyanoborate [B(CN)4],N%23C[B-](C%23N)(C%23N)C%23N,,,,,Porous hydrophilic poly(tetrafluoroethylene) [PTFE] supported [1-Ethyl-3-methylimidazolium [emim]] [Tetracyanoborate [B(CN)4]],Porous hydrophilic poly(tetrafluoroethylene) [PTFE],1-Ethyl-3-methylimidazolium [emim],Tetracyanoborate [B(CN)4],,,,30,1,1471,,38.71,,https://dx.doi.org/10.1016/j.memsci.2017.09.036,Inorganic/organic composite ion gel membrane with high mechanical strength and high CO2 separation performance,"Ranjbaran, Fatemeh; Kamio, Eiji; Matsuyama, Hideto.",Journal of Membrane Science,J. Membr. Sci.,544,252-260,2017,"Kobe University, Kobe, Japan","Matsuyama, Hideto",matuyama@kobe-u.ac.jp,"Kobe University, Kobe, Japan"
[C2mim][B(CN)4] inorganic/organic composite ion gel membrane,MMM,MMM,Silica nanoparticle [Si],1-Ethyl-3-methylimidazolium [emim],C[N+]1=CN(C=C1)CC,Tetracyanoborate [B(CN)4],N%23C[B-](C%23N)(C%23N)C%23N,,,,,80% {[1-Ethyl-3-methylimidazolium [emim]] [Tetracyanoborate [B(CN)4]]} with 20% {Silica nanoparticle [Si] in Polydimethylacrylamine [PDMAAm]} inorganic/organic composite ion gel membrane,1-Ethyl-3-methylimidazolium [emim],Tetracyanoborate [B(CN)4],Silica nanoparticle [Si],Polydimethylacrylamine [PDMAAm],,,30,1,2593,,23.22,,https://dx.doi.org/10.1016/j.memsci.2017.09.036,Inorganic/organic composite ion gel membrane with high mechanical strength and high CO2 separation performance,"Ranjbaran, Fatemeh; Kamio, Eiji; Matsuyama, Hideto.",Journal of Membrane Science,J. Membr. Sci.,544,252-260,2017,"Kobe University, Kobe, Japan","Matsuyama, Hideto",matuyama@kobe-u.ac.jp,"Kobe University, Kobe, Japan"
[TBzPBI-BuI][Tf2N]10,PIL,PIL,,,,,,"[{Polybenzimidazoles based on 3,3?-Diaminobenzidine (DAB) and 5-tert-butylisophthalic acid (BuI) [PBI-BuI]} N-quaternized by {4-tert-butylbenzyl [Bz]} with degree of N-quaterniztion of 10]",CC1=NC2=C(C=CC(C3=CC=C(N=C(CC4=CC(CC5=[N+](CC6=CC=C(C(C)(C)C)C=C6)C(C=C(C7=CC([N+](CC8=CC=C(C(C)(C)C)C=C8)=C(CC9=CC(C)=CC(C(C)(C)C)=C9)N%10CC%11=CC=C(C(C)(C)C)C=C%11)=C%10C=C7)C=C%12)=C%12N5CC%13=CC=C(C(C)(C)C)C=C%13)=CC(C(C)(C)C)=C4)N%14CC%15=CC=C(CC(C)(C)C)C=C%15)C%14=C3)=C2)N1CC%16=CC=C(C(C)(C)C)C=C%16,bis(trifluoromethylsulfonyl)imide [Tf2N],FC(F)(S(=O)([N-]S(=O)(C(F)(F)F)=O)=O)F,"[{Polybenzimidazoles based on 3,3?-Diaminobenzidine (DAB) and 5-tert-butylisophthalic acid (BuI) [PBI-BuI]} N-quaternized by {4-tert-butylbenzyl [Bz]} with degree of N-quaterniztion of 10] [bis(trifluoromethylsulfonyl)imide [Tf2N]]","Polybenzimidazoles based on 3,3?-Diaminobenzidine (DAB) and 5-tert-butylisophthalic acid (BuI) [PBI-BuI]",4-tert-butylbenzyl [Bz],bis(trifluoromethylsulfonyl)imide [Tf2N],,,,35,20,28.1,,14.7,,https://dx.doi.org/10.1016/j.memsci.2015.09.019,Polybenzimidazole based polymeric ionic liquids possessing partial ionic character: Effects of anion exchange on their gas permeation properties,"Rewar, Anita S.; Shaligram, Sayali V.; Kharul, Ulhas K.",Journal of Membrane Science,J. Membr. Sci.,497,282-288,2016,"CSIR-National Chemical Laboratory, Pune, India","Kharul, Ulhas K.",uk.kharul@ncl.res.in,"CSIR-National Chemical Laboratory, Pune, India"
[TBzPBI-BuI][BF4]10,PIL,PIL,,,,,,"[{Polybenzimidazoles based on 3,3?-Diaminobenzidine (DAB) and 5-tert-butylisophthalic acid (BuI) [PBI-BuI]} N-quaternized by {4-tert-butylbenzyl [Bz]} with degree of N-quaterniztion of 10]",CC1=NC2=C(C=CC(C3=CC=C(N=C(CC4=CC(CC5=[N+](CC6=CC=C(C(C)(C)C)C=C6)C(C=C(C7=CC([N+](CC8=CC=C(C(C)(C)C)C=C8)=C(CC9=CC(C)=CC(C(C)(C)C)=C9)N%10CC%11=CC=C(C(C)(C)C)C=C%11)=C%10C=C7)C=C%12)=C%12N5CC%13=CC=C(C(C)(C)C)C=C%13)=CC(C(C)(C)C)=C4)N%14CC%15=CC=C(CC(C)(C)C)C=C%15)C%14=C3)=C2)N1CC%16=CC=C(C(C)(C)C)C=C%16,Tetrafluoroborate [BF4],F[B-](F)(F)F,"[{Polybenzimidazoles based on 3,3?-Diaminobenzidine (DAB) and 5-tert-butylisophthalic acid (BuI) [PBI-BuI]} N-quaternized by {4-tert-butylbenzyl [Bz]} with degree of N-quaterniztion of 10] [Tetrafluoroborate [BF4]]","Polybenzimidazoles based on 3,3?-Diaminobenzidine (DAB) and 5-tert-butylisophthalic acid (BuI) [PBI-BuI]",4-tert-butylbenzyl [Bz],Tetrafluoroborate [BF4],,,,35,20,29.8,,15.9,,https://dx.doi.org/10.1016/j.memsci.2015.09.019,Polybenzimidazole based polymeric ionic liquids possessing partial ionic character: Effects of anion exchange on their gas permeation properties,"Rewar, Anita S.; Shaligram, Sayali V.; Kharul, Ulhas K.",Journal of Membrane Science,J. Membr. Sci.,497,282-288,2016,"CSIR-National Chemical Laboratory, Pune, India","Kharul, Ulhas K.",uk.kharul@ncl.res.in,"CSIR-National Chemical Laboratory, Pune, India"
[TBzPBI-BuI][Tf2N]18,PIL,PIL,,,,,,"[{Polybenzimidazoles based on 3,3?-Diaminobenzidine (DAB) and 5-tert-butylisophthalic acid (BuI) [PBI-BuI]} N-quaternized by {4-tert-butylbenzyl [Bz]} with degree of N-quaterniztion of 18]",CC1=NC2=C(C=CC(C3=CC=C(N=C(CC4=CC(CC5=[N+](CC6=CC=C(C(C)(C)C)C=C6)C(C=C(C7=CC([N+](CC8=CC=C(C(C)(C)C)C=C8)=C(CC9=CC(C)=CC(C(C)(C)C)=C9)N%10CC%11=CC=C(C(C)(C)C)C=C%11)=C%10C=C7)C=C%12)=C%12N5CC%13=CC=C(C(C)(C)C)C=C%13)=CC(C(C)(C)C)=C4)N%14CC%15=CC=C(CC(C)(C)C)C=C%15)C%14=C3)=C2)N1CC%16=CC=C(C(C)(C)C)C=C%16,bis(trifluoromethylsulfonyl)imide [Tf2N],FC(F)(S(=O)([N-]S(=O)(C(F)(F)F)=O)=O)F,"[{Polybenzimidazoles based on 3,3?-Diaminobenzidine (DAB) and 5-tert-butylisophthalic acid (BuI) [PBI-BuI]} N-quaternized by {4-tert-butylbenzyl [Bz]} with degree of N-quaterniztion of 18] [bis(trifluoromethylsulfonyl)imide [Tf2N]]","Polybenzimidazoles based on 3,3?-Diaminobenzidine (DAB) and 5-tert-butylisophthalic acid (BuI) [PBI-BuI]",4-tert-butylbenzyl [Bz],bis(trifluoromethylsulfonyl)imide [Tf2N],,,,35,20,30.2,,15.9,,https://dx.doi.org/10.1016/j.memsci.2015.09.019,Polybenzimidazole based polymeric ionic liquids possessing partial ionic character: Effects of anion exchange on their gas permeation properties,"Rewar, Anita S.; Shaligram, Sayali V.; Kharul, Ulhas K.",Journal of Membrane Science,J. Membr. Sci.,497,282-288,2016,"CSIR-National Chemical Laboratory, Pune, India","Kharul, Ulhas K.",uk.kharul@ncl.res.in,"CSIR-National Chemical Laboratory, Pune, India"
[TBzPBI-BuI][BF4]18,PIL,PIL,,,,,,"[{Polybenzimidazoles based on 3,3?-Diaminobenzidine (DAB) and 5-tert-butylisophthalic acid (BuI) [PBI-BuI]} N-quaternized by {4-tert-butylbenzyl [Bz]} with degree of N-quaterniztion of 18]",CC1=NC2=C(C=CC(C3=CC=C(N=C(CC4=CC(CC5=[N+](CC6=CC=C(C(C)(C)C)C=C6)C(C=C(C7=CC([N+](CC8=CC=C(C(C)(C)C)C=C8)=C(CC9=CC(C)=CC(C(C)(C)C)=C9)N%10CC%11=CC=C(C(C)(C)C)C=C%11)=C%10C=C7)C=C%12)=C%12N5CC%13=CC=C(C(C)(C)C)C=C%13)=CC(C(C)(C)C)=C4)N%14CC%15=CC=C(CC(C)(C)C)C=C%15)C%14=C3)=C2)N1CC%16=CC=C(C(C)(C)C)C=C%16,Tetrafluoroborate [BF4],F[B-](F)(F)F,"[{Polybenzimidazoles based on 3,3?-Diaminobenzidine (DAB) and 5-tert-butylisophthalic acid (BuI) [PBI-BuI]} N-quaternized by {4-tert-butylbenzyl [Bz]} with degree of N-quaterniztion of 18] [Tetrafluoroborate [BF4]]","Polybenzimidazoles based on 3,3?-Diaminobenzidine (DAB) and 5-tert-butylisophthalic acid (BuI) [PBI-BuI]",4-tert-butylbenzyl [Bz],Tetrafluoroborate [BF4],,,,35,20,31.5,,17.6,,https://dx.doi.org/10.1016/j.memsci.2015.09.019,Polybenzimidazole based polymeric ionic liquids possessing partial ionic character: Effects of anion exchange on their gas permeation properties,"Rewar, Anita S.; Shaligram, Sayali V.; Kharul, Ulhas K.",Journal of Membrane Science,J. Membr. Sci.,497,282-288,2016,"CSIR-National Chemical Laboratory, Pune, India","Kharul, Ulhas K.",uk.kharul@ncl.res.in,"CSIR-National Chemical Laboratory, Pune, India"
[P66614][MnCl4] SMILM 0T,SILM,SILM,Porous hydrophobic poly(vinylidene fluoride) [PVDF],Trihexyl(tetradecyl)phosphonium [P66614],CCCCCC[P+](CCCCCC)(CCCCCC)CCCCCCCCCCCCCC,tretrachloromanganese [MnCl4],Cl[Mn-2](Cl)(Cl)Cl,,,,,Porous hydrophobic poly(vinylidene fluoride) [PVDF] supported magnetic [Trihexyl(tetradecyl)phosphonium [P66614]] [tretrachloromanganese [MnCl4]] with 0T magnetic field applied,Porous hydrophobic poly(vinylidene fluoride) [PVDF],Trihexyl(tetradecyl)phosphonium [P66614],tretrachloromanganese [MnCl4],,,,20,0.45,161.3,4.1,39,,https://dx.doi.org/10.1016/j.memsci.2012.12.009,Permeability modulation of Supported Magnetic Ionic Liquid Membranes (SMILMs) by an external magnetic field,"Santos, E.; Albo, J.; Daniel, C.I.; Portugal, C.A.M.; Crespo, J.G.; Irabien, A.",Journal of Membrane Science,J. Membr. Sci.,430,56-61,2013,"Universidad de Cantabria, Santander, Spain ; Universidade Nova de Lisboa, Caparica, Portugal","Santos, E",santosse@unican.es,"Universidad de Cantabria, Santander, Spain"
[P66614][MnCl4] SMILM 1.5T,SILM,SILM,Porous hydrophobic poly(vinylidene fluoride) [PVDF],Trihexyl(tetradecyl)phosphonium [P66614],CCCCCC[P+](CCCCCC)(CCCCCC)CCCCCCCCCCCCCC,tretrachloromanganese [MnCl4],Cl[Mn-2](Cl)(Cl)Cl,,,,,Porous hydrophobic poly(vinylidene fluoride) [PVDF] supported magnetic [Trihexyl(tetradecyl)phosphonium [P66614]] [tretrachloromanganese [MnCl4]] with 1.5T magnetic field applied,Porous hydrophobic poly(vinylidene fluoride) [PVDF],Trihexyl(tetradecyl)phosphonium [P66614],tretrachloromanganese [MnCl4],,,,20,0.45,177.8,4.3,38.1,,https://dx.doi.org/10.1016/j.memsci.2012.12.009,Permeability modulation of Supported Magnetic Ionic Liquid Membranes (SMILMs) by an external magnetic field,"Santos, E.; Albo, J.; Daniel, C.I.; Portugal, C.A.M.; Crespo, J.G.; Irabien, A.",Journal of Membrane Science,J. Membr. Sci.,430,56-61,2013,"Universidad de Cantabria, Santander, Spain ; Universidade Nova de Lisboa, Caparica, Portugal","Santos, E",santosse@unican.es,"Universidad de Cantabria, Santander, Spain"
[P66614][GdCl6] SMILM 0T,SILM,SILM,Porous hydrophobic poly(vinylidene fluoride) [PVDF],Trihexyl(tetradecyl)phosphonium [P66614],CCCCCC[P+](CCCCCC)(CCCCCC)CCCCCCCCCCCCCC,hexachlorogadolinium [GdCl6],Cl[Gd-3](Cl)(Cl)Cl,,,,,Porous hydrophobic poly(vinylidene fluoride) [PVDF] supported magnetic [Trihexyl(tetradecyl)phosphonium [P66614]] [hexachlorogadolinium [GdCl6]] with 0T magnetic field applied,Porous hydrophobic poly(vinylidene fluoride) [PVDF],Trihexyl(tetradecyl)phosphonium [P66614],hexachlorogadolinium [GdCl6],,,,20,0.45,198.8,3.5,34.6,,https://dx.doi.org/10.1016/j.memsci.2012.12.009,Permeability modulation of Supported Magnetic Ionic Liquid Membranes (SMILMs) by an external magnetic field,"Santos, E.; Albo, J.; Daniel, C.I.; Portugal, C.A.M.; Crespo, J.G.; Irabien, A.",Journal of Membrane Science,J. Membr. Sci.,430,56-61,2013,"Universidad de Cantabria, Santander, Spain ; Universidade Nova de Lisboa, Caparica, Portugal","Santos, E",santosse@unican.es,"Universidad de Cantabria, Santander, Spain"
[P66614][GdCl6] SMILM 1.5T,SILM,SILM,Porous hydrophobic poly(vinylidene fluoride) [PVDF],Trihexyl(tetradecyl)phosphonium [P66614],CCCCCC[P+](CCCCCC)(CCCCCC)CCCCCCCCCCCCCC,hexachlorogadolinium [GdCl6],Cl[Gd-3](Cl)(Cl)Cl,,,,,Porous hydrophobic poly(vinylidene fluoride) [PVDF] supported magnetic [Trihexyl(tetradecyl)phosphonium [P66614]] [hexachlorogadolinium [GdCl6]] with 1.5T magnetic field applied,Porous hydrophobic poly(vinylidene fluoride) [PVDF],Trihexyl(tetradecyl)phosphonium [P66614],hexachlorogadolinium [GdCl6],,,,20,0.45,241.8,3.2,34.7,,https://dx.doi.org/10.1016/j.memsci.2012.12.009,Permeability modulation of Supported Magnetic Ionic Liquid Membranes (SMILMs) by an external magnetic field,"Santos, E.; Albo, J.; Daniel, C.I.; Portugal, C.A.M.; Crespo, J.G.; Irabien, A.",Journal of Membrane Science,J. Membr. Sci.,430,56-61,2013,"Universidad de Cantabria, Santander, Spain ; Universidade Nova de Lisboa, Caparica, Portugal","Santos, E",santosse@unican.es,"Universidad de Cantabria, Santander, Spain"
[emim][Ac] SILM,SILM,SILM,Porous hydrophobic poly(vinylidene fluoride) [PVDF],1-Ethyl-3-methylimidazolium [emim],C[N+]1=CN(C=C1)CC,Acetate [Ac],CC([O-])=O,,,,,Porous hydrophobic poly(vinylidene fluoride) [PVDF] supported [1-Ethyl-3-methylimidazolium [emim]] [Acetate [Ac]],Porous hydrophobic poly(vinylidene fluoride) [PVDF],1-Ethyl-3-methylimidazolium [emim],Acetate [Ac],,,,25,0.45,878.8,,33.7,,https://dx.doi.org/10.1016/j.memsci.2013.10.024,Acetate based Supported Ionic Liquid Membranes (SILMs) for CO2 separation: Influence of the temperature,"Santos, E.; Albo, J.; Irabien, A.",Journal of Membrane Science,J. Membr. Sci.,452,277-283,2014,"Universidad de Cantabria, Santander, Spain","Santos, E",santosse@unican.es,"Universidad de Cantabria, Santander, Spain"
[bmim][Ac] SILM,SILM,SILM,Porous hydrophobic poly(vinylidene fluoride) [PVDF],1-Butyl-3-methylimidazolium [bmim],C[N+]1=CN(CCCC)C=C1,Acetate [Ac],CC([O-])=O,,,,,Porous hydrophobic poly(vinylidene fluoride) [PVDF] supported [1-Butyl-3-methylimidazolium [bmim]] [Acetate [Ac]],Porous hydrophobic poly(vinylidene fluoride) [PVDF],1-Butyl-3-methylimidazolium [bmim],Acetate [Ac],,,,25,0.45,851.9,,34.6,,https://dx.doi.org/10.1016/j.memsci.2013.10.024,Acetate based Supported Ionic Liquid Membranes (SILMs) for CO2 separation: Influence of the temperature,"Santos, E.; Albo, J.; Irabien, A.",Journal of Membrane Science,J. Membr. Sci.,452,277-283,2014,"Universidad de Cantabria, Santander, Spain","Santos, E",santosse@unican.es,"Universidad de Cantabria, Santander, Spain"
[Vbtma][Ac] SILM,SILM,SILM,Porous hydrophobic poly(vinylidene fluoride) [PVDF],vinylbenzyl trimethylammonium [Vbtma],C=CC([N+](C)(C)C)C1=CC=CC=C1,Acetate [Ac],CC([O-])=O,,,,,Porous hydrophobic poly(vinylidene fluoride) [PVDF] supported [vinylbenzyl trimethylammonium [Vbtma]] [Acetate [Ac]],Porous hydrophobic poly(vinylidene fluoride) [PVDF],vinylbenzyl trimethylammonium [Vbtma],Acetate [Ac],,,,25,0.45,1100,,39,,https://dx.doi.org/10.1016/j.memsci.2013.10.024,Acetate based Supported Ionic Liquid Membranes (SILMs) for CO2 separation: Influence of the temperature,"Santos, E.; Albo, J.; Irabien, A.",Journal of Membrane Science,J. Membr. Sci.,452,277-283,2014,"Universidad de Cantabria, Santander, Spain","Santos, E",santosse@unican.es,"Universidad de Cantabria, Santander, Spain"
[MeDBU][B(CN)4] SILM,SILM,SILM,Porous hydrophilic polyethersulfone [PES],"8-methyl-1,8-diazabicyclo[5.4.0]undec-7-en-8-ium [MeDBU]",C[N+]1=C2N(CCC1)CCCCC2,Tetracyanoborate [B(CN)4],N%23C[B-](C%23N)(C%23N)C%23N,,,,,"Porous hydrophilic polyethersulfone [PES] supported [8-methyl-1,8-diazabicyclo[5.4.0]undec-7-en-8-ium [MeDBU]] [Tetracyanoborate [B(CN)4]]",Porous hydrophilic polyethersulfone [PES],"8-methyl-1,8-diazabicyclo[5.4.0]undec-7-en-8-ium [MeDBU]",Tetracyanoborate [B(CN)4],,,,25,N/A,834,,49,,https://dx.doi.org/10.1016/j.memsci.2018.08.012,Supported bicyclic amidine ionic liquids as a potential CO2/N2 separation medium,"Schott, Jennifer A.; Do-Thanh, Chi-Linh; Mahurin, Shannon M.; Tian, Ziqi; Onishi, Nicole C.; Jiang, De-en; Dai, Sheng.",Journal of Membrane Science,J. Membr. Sci.,565,203-212,2018,"University of Tennessee, Knoxville, TN, USA ; Oak Ridge National Laboratory, Oak Ridge, TN, United States ; University of California, Riverside, CA, USA","Dai, Sheng",dais@ornl.gov,"Oak Ridge National Laboratory, Knoxville, TN"
[EtDBU][Tf2N] SILM,SILM,SILM,Porous hydrophilic polyethersulfone [PES],"8-ethyl-1,8-diazabicyclo[5.4.0]undec-7-en-8-ium [EtDBU]",CC[N+]1=C2N(CCC1)CCCCC2,bis(trifluoromethylsulfonyl)imide [Tf2N],FC(F)(S(=O)([N-]S(=O)(C(F)(F)F)=O)=O)F,,,,,"Porous hydrophilic polyethersulfone [PES] supported [8-ethyl-1,8-diazabicyclo[5.4.0]undec-7-en-8-ium [EtDBU]] [bis(trifluoromethylsulfonyl)imide [Tf2N]]",Porous hydrophilic polyethersulfone [PES],"8-ethyl-1,8-diazabicyclo[5.4.0]undec-7-en-8-ium [EtDBU]",bis(trifluoromethylsulfonyl)imide [Tf2N],,,,25,N/A,432,,26,,https://dx.doi.org/10.1016/j.memsci.2018.08.012,Supported bicyclic amidine ionic liquids as a potential CO2/N2 separation medium,"Schott, Jennifer A.; Do-Thanh, Chi-Linh; Mahurin, Shannon M.; Tian, Ziqi; Onishi, Nicole C.; Jiang, De-en; Dai, Sheng.",Journal of Membrane Science,J. Membr. Sci.,565,203-212,2018,"University of Tennessee, Knoxville, TN, USA ; Oak Ridge National Laboratory, Oak Ridge, TN, United States ; University of California, Riverside, CA, USA","Dai, Sheng",dais@ornl.gov,"Oak Ridge National Laboratory, Knoxville, TN"
[EtDBU][B(CN)4] SILM,SILM,SILM,Porous hydrophilic polyethersulfone [PES],"8-ethyl-1,8-diazabicyclo[5.4.0]undec-7-en-8-ium [EtDBU]",CC[N+]1=C2N(CCC1)CCCCC2,Tetracyanoborate [B(CN)4],N%23C[B-](C%23N)(C%23N)C%23N,,,,,"Porous hydrophilic polyethersulfone [PES] supported [8-ethyl-1,8-diazabicyclo[5.4.0]undec-7-en-8-ium [EtDBU]] [Tetracyanoborate [B(CN)4]]",Porous hydrophilic polyethersulfone [PES],"8-ethyl-1,8-diazabicyclo[5.4.0]undec-7-en-8-ium [EtDBU]",Tetracyanoborate [B(CN)4],,,,25,N/A,672,,48,,https://dx.doi.org/10.1016/j.memsci.2018.08.012,Supported bicyclic amidine ionic liquids as a potential CO2/N2 separation medium,"Schott, Jennifer A.; Do-Thanh, Chi-Linh; Mahurin, Shannon M.; Tian, Ziqi; Onishi, Nicole C.; Jiang, De-en; Dai, Sheng.",Journal of Membrane Science,J. Membr. Sci.,565,203-212,2018,"University of Tennessee, Knoxville, TN, USA ; Oak Ridge National Laboratory, Oak Ridge, TN, United States ; University of California, Riverside, CA, USA","Dai, Sheng",dais@ornl.gov,"Oak Ridge National Laboratory, Knoxville, TN"
[EtDBN][Tf2N] SILM,SILM,SILM,Porous hydrophilic polyethersulfone [PES],"5-ethyl-1,5-diazabicyclo[4.3.0]non-5-en-5-ium [EtDBN]",CC[N+]1=C2N(CCC1)CCC2,bis(trifluoromethylsulfonyl)imide [Tf2N],FC(F)(S(=O)([N-]S(=O)(C(F)(F)F)=O)=O)F,,,,,"Porous hydrophilic polyethersulfone [PES] supported [5-ethyl-1,5-diazabicyclo[4.3.0]non-5-en-5-ium [EtDBN]] [bis(trifluoromethylsulfonyl)imide [Tf2N]]",Porous hydrophilic polyethersulfone [PES],"5-ethyl-1,5-diazabicyclo[4.3.0]non-5-en-5-ium [EtDBN]",bis(trifluoromethylsulfonyl)imide [Tf2N],,,,25,N/A,787,,29,,https://dx.doi.org/10.1016/j.memsci.2018.08.012,Supported bicyclic amidine ionic liquids as a potential CO2/N2 separation medium,"Schott, Jennifer A.; Do-Thanh, Chi-Linh; Mahurin, Shannon M.; Tian, Ziqi; Onishi, Nicole C.; Jiang, De-en; Dai, Sheng.",Journal of Membrane Science,J. Membr. Sci.,565,203-212,2018,"University of Tennessee, Knoxville, TN, USA ; Oak Ridge National Laboratory, Oak Ridge, TN, United States ; University of California, Riverside, CA, USA","Dai, Sheng",dais@ornl.gov,"Oak Ridge National Laboratory, Knoxville, TN"
[EtDBN][B(CN)4] SILM,SILM,SILM,Porous hydrophilic polyethersulfone [PES],"5-ethyl-1,5-diazabicyclo[4.3.0]non-5-en-5-ium [EtDBN]",CC[N+]1=C2N(CCC1)CCC2,Tetracyanoborate [B(CN)4],N%23C[B-](C%23N)(C%23N)C%23N,,,,,"Porous hydrophilic polyethersulfone [PES] supported [5-ethyl-1,5-diazabicyclo[4.3.0]non-5-en-5-ium [EtDBN]] [Tetracyanoborate [B(CN)4]]",Porous hydrophilic polyethersulfone [PES],"5-ethyl-1,5-diazabicyclo[4.3.0]non-5-en-5-ium [EtDBN]",Tetracyanoborate [B(CN)4],,,,25,N/A,1583,,48,,https://dx.doi.org/10.1016/j.memsci.2018.08.012,Supported bicyclic amidine ionic liquids as a potential CO2/N2 separation medium,"Schott, Jennifer A.; Do-Thanh, Chi-Linh; Mahurin, Shannon M.; Tian, Ziqi; Onishi, Nicole C.; Jiang, De-en; Dai, Sheng.",Journal of Membrane Science,J. Membr. Sci.,565,203-212,2018,"University of Tennessee, Knoxville, TN, USA ; Oak Ridge National Laboratory, Oak Ridge, TN, United States ; University of California, Riverside, CA, USA","Dai, Sheng",dais@ornl.gov,"Oak Ridge National Laboratory, Knoxville, TN"
[DBDMPBI-BuI][Tf2N],PIL,PIL,,,,,,"[{Polybenzimidazoles based on 3,3?-Diaminobenzidine (DAB) and 5-tert-butylisophthalic acid (BuI) [PBI-BuI]} N-substituted by {n-butyl [B]} N-quaternized by {methyl iodide}]",C[N+]1=C(C2=CC(C(C)(C)C)=CC(C)=C2)N(CCCC)C(C1=C3)=CC=C3C4=CC(N(CCCC)C=[N+]5C)=C5C=C4,bis(trifluoromethylsulfonyl)imide [Tf2N],FC(F)(S(=O)([N-]S(=O)(C(F)(F)F)=O)=O)F,"[{Polybenzimidazoles based on 3,3?-Diaminobenzidine (DAB) and 5-tert-butylisophthalic acid (BuI) [PBI-BuI]} N-substituted by {n-butyl [B]} N-quaternizedby {methyl iodide}] [bis(trifluoromethylsulfonyl)imide [Tf2N]]","Polybenzimidazoles based on 3,3?-Diaminobenzidine (DAB) and 5-tert-butylisophthalic acid (BuI) [PBI-BuI]",n-butyl [B],methyl iodide,bis(trifluoromethylsulfonyl)imide [Tf2N],,,35,20,20.3,,29,,https://dx.doi.org/10.1016/j.memsci.2015.07.020,Polybenzimidazole-based polymeric ionic liquids (PILs): Effects of 'substitution asymmetry' on CO 2 permeation properties,"Shaligram, Sayali V.; Wadgaonkar, Prakash P.; Kharul, Ulhas K.",Journal of Membrane Science,J. Membr. Sci.,493,403-413,2015,"CSIR-National Chemical Laboratory, Pune, India","Kharul, Ulhas K.",uk.kharul@ncl.res.in,"CSIR-National Chemical Laboratory, Pune, India"
[DBzDMPBI-BuI][Tf2N],PIL,PIL,,,,,,"[{Polybenzimidazoles based on 3,3?-Diaminobenzidine (DAB) and 5-tert-butylisophthalic acid (BuI) [PBI-BuI]} N-substituted by {4-tert-butylbenzyl [Bz]} N-quaternized by {methyl iodide}]",CC(C)(C)C(C=C1)=CC=C1CN(C=[N+]2C)C3=C2C=CC(C4=CC=C(N(CC5=CC=C(C(C)(C)C)C=C5)C(C6=CC(C(C)(C)C)=CC(C)=C6)=[N+]7C)C7=C4)=C3,bis(trifluoromethylsulfonyl)imide [Tf2N],FC(F)(S(=O)([N-]S(=O)(C(F)(F)F)=O)=O)F,"[{Polybenzimidazoles based on 3,3?-Diaminobenzidine (DAB) and 5-tert-butylisophthalic acid (BuI) [PBI-BuI]} N-substituted by {4-tert-butylbenzyl [Bz]} N-quaternizedby {methyl iodide}] [bis(trifluoromethylsulfonyl)imide [Tf2N]]","Polybenzimidazoles based on 3,3?-Diaminobenzidine (DAB) and 5-tert-butylisophthalic acid (BuI) [PBI-BuI]",4-tert-butylbenzyl [Bz],methyl iodide,bis(trifluoromethylsulfonyl)imide [Tf2N],,,35,20,24.5,,27.2,,https://dx.doi.org/10.1016/j.memsci.2015.07.020,Polybenzimidazole-based polymeric ionic liquids (PILs): Effects of 'substitution asymmetry' on CO 2 permeation properties,"Shaligram, Sayali V.; Wadgaonkar, Prakash P.; Kharul, Ulhas K.",Journal of Membrane Science,J. Membr. Sci.,493,403-413,2015,"CSIR-National Chemical Laboratory, Pune, India","Kharul, Ulhas K.",uk.kharul@ncl.res.in,"CSIR-National Chemical Laboratory, Pune, India"
[DBDMPBI-HFA][Tf2N],PIL,PIL,,,,,,"[{Polybenzimidazoles based on 3,3?-Diaminobenzidine (DAB) and 4,4 ?-(hexafluoro-isopropylidene) bis(benzoic acid) (HFA) [PBI-HFA]} N-substituted by {n-butyl [B]} N-quaternized by {methyl iodide}]",C[N+]1=C(C2=CC=C(C(C(F)(F)F)(C(F)(F)F)C3=CC=C(C)C=C3)C=C2)N(CCCC)C(C1=C4)=CC=C4C5=CC(N(CCCC)C=[N+]6C)=C6C=C5,bis(trifluoromethylsulfonyl)imide [Tf2N],FC(F)(S(=O)([N-]S(=O)(C(F)(F)F)=O)=O)F,"[{Polybenzimidazoles based on 3,3?-Diaminobenzidine (DAB) and 4,4 ?-(hexafluoro-isopropylidene) bis(benzoic acid) (HFA) [PBI-HFA]} N-substituted by {n-butyl [B]} N-quaternizedby {methyl iodide}] [bis(trifluoromethylsulfonyl)imide [Tf2N]]","Polybenzimidazoles based on 3,3?-Diaminobenzidine (DAB) and 4,4 ?-(hexafluoro-isopropylidene) bis(benzoic acid) (HFA) [PBI-HFA]",n-butyl [B],methyl iodide,bis(trifluoromethylsulfonyl)imide [Tf2N],,,35,20,18.1,,25.9,,https://dx.doi.org/10.1016/j.memsci.2015.07.020,Polybenzimidazole-based polymeric ionic liquids (PILs): Effects of 'substitution asymmetry' on CO 2 permeation properties,"Shaligram, Sayali V.; Wadgaonkar, Prakash P.; Kharul, Ulhas K.",Journal of Membrane Science,J. Membr. Sci.,493,403-413,2015,"CSIR-National Chemical Laboratory, Pune, India","Kharul, Ulhas K.",uk.kharul@ncl.res.in,"CSIR-National Chemical Laboratory, Pune, India"
[DBzDMPBI-HFA][Tf2N],PIL,PIL,,,,,,"[{Polybenzimidazoles based on 3,3?-Diaminobenzidine (DAB) and 4,4 ?-(hexafluoro-isopropylidene) bis(benzoic acid) (HFA) [PBI-HFA]} N-substituted by {4-tert-butylbenzyl [Bz]} N-quaternized by {methyl iodide}]",CC(C)(C)C(C=C1)=CC=C1CN(C=[N+]2C)C3=C2C=CC(C4=CC=C(N(CC5=CC=C(C(C)(C)C)C=C5)C(C6=CC=C(C(C(F)(F)F)(C(F)(F)F)C7=CC=C(C)C=C7)C=C6)=[N+]8C)C8=C4)=C3,bis(trifluoromethylsulfonyl)imide [Tf2N],FC(F)(S(=O)([N-]S(=O)(C(F)(F)F)=O)=O)F,"[{Polybenzimidazoles based on 3,3?-Diaminobenzidine (DAB) and 4,4 ?-(hexafluoro-isopropylidene) bis(benzoic acid) (HFA) [PBI-HFA]} N-substituted by {4-tert-butylbenzyl [Bz]} N-quaternizedby {methyl iodide}] [bis(trifluoromethylsulfonyl)imide [Tf2N]]","Polybenzimidazoles based on 3,3?-Diaminobenzidine (DAB) and 4,4 ?-(hexafluoro-isopropylidene) bis(benzoic acid) (HFA) [PBI-HFA]",4-tert-butylbenzyl [Bz],methyl iodide,bis(trifluoromethylsulfonyl)imide [Tf2N],,,35,20,22.1,,22.2,,https://dx.doi.org/10.1016/j.memsci.2015.07.020,Polybenzimidazole-based polymeric ionic liquids (PILs): Effects of 'substitution asymmetry' on CO 2 permeation properties,"Shaligram, Sayali V.; Wadgaonkar, Prakash P.; Kharul, Ulhas K.",Journal of Membrane Science,J. Membr. Sci.,493,403-413,2015,"CSIR-National Chemical Laboratory, Pune, India","Kharul, Ulhas K.",uk.kharul@ncl.res.in,"CSIR-National Chemical Laboratory, Pune, India"
PIL C(CN)3–40 IL N(CN)2,PIL-IL,PIL-IL,,1-Ethyl-3-methylimidazolium [emim],C[N+]1=CN(C=C1)CC,Dicyanamide [N(CN)2],N%23C[N-]C%23N,Diallyldimethylammonium [DADMA],C=CC1C[N+](C)(C)CC1CCCC2C[N+](C)(C)CC2C=C,Tricyanomethanide [C(CN)3],N%23C[C-](C%23N)C%23N,poly([1-methyl-1-methylpyrrolidinium [Pyr11]] [Tricyanomethanide [C(CN)3]]) with 40 wt% ([1-Ethyl-3-methylimidazolium [emim]] [Dicyanamide [N(CN)2]]),1-methyl-1-methylpyrrolidinium [Pyr11],Tricyanomethanide [C(CN)3],1-Ethyl-3-methylimidazolium [emim],Dicyanamide [N(CN)2],,,20,1,198.8,,67,,https://dx.doi.org/10.1016/j.memsci.2018.02.019,Mixing poly(ionic liquid)s and ionic liquids with different cyano anions: Membrane forming ability and CO 2 /N 2 separation properties,"Teodoro, Raquel M.; Tomé, Liliana C.; Mantione, Daniele; Mecerreyes, David; Marrucho, Isabel M.",Journal of Membrane Science,J. Membr. Sci.,552,341-348,2018,"Universidade Nova de Lisboa, Oeiras, Portugal ; Universidade de Lisboa, Lisboa, Portugal ; University of the Basque Country UPV/EHU, Donostia-San Sebastian, Spain ; Basque Foundation for Science, Bilbao, Spain","Marrucho, Isabel M.",isabel.marrucho@tecnico.ulisboa.pt,"Universidade Nova de Lisboa, Oeiras, Portugal"
PIL N(CN)2–60 IL C(CN)3,PIL-IL,PIL-IL,,1-Ethyl-3-methylimidazolium [emim],C[N+]1=CN(C=C1)CC,Tricyanomethanide [C(CN)3],N%23C[C-](C%23N)C%23N,Diallyldimethylammonium [DADMA],C=CC1C[N+](C)(C)CC1CCCC2C[N+](C)(C)CC2C=C,Dicyanamide [N(CN)2],N%23C[N-]C%23N,poly([1-methyl-1-methylpyrrolidinium [Pyr11]] [Dicyanamide [N(CN)2]]) with 60 wt% ([1-Ethyl-3-methylimidazolium [emim]] [Tricyanomethanide [C(CN)3]]),1-methyl-1-methylpyrrolidinium [Pyr11],Dicyanamide [N(CN)2],1-Ethyl-3-methylimidazolium [emim],Tricyanomethanide [C(CN)3],,,20,1,249,,61.3,,https://dx.doi.org/10.1016/j.memsci.2018.02.019,Mixing poly(ionic liquid)s and ionic liquids with different cyano anions: Membrane forming ability and CO 2 /N 2 separation properties,"Teodoro, Raquel M.; Tomé, Liliana C.; Mantione, Daniele; Mecerreyes, David; Marrucho, Isabel M.",Journal of Membrane Science,J. Membr. Sci.,552,341-348,2018,"Universidade Nova de Lisboa, Oeiras, Portugal ; Universidade de Lisboa, Lisboa, Portugal ; University of the Basque Country UPV/EHU, Donostia-San Sebastian, Spain ; Basque Foundation for Science, Bilbao, Spain","Marrucho, Isabel M.",isabel.marrucho@tecnico.ulisboa.pt,"Universidade Nova de Lisboa, Oeiras, Portugal"
PIL C(CN)3–60 IL B(CN)4,PIL-IL,PIL-IL,,1-Ethyl-3-methylimidazolium [emim],C[N+]1=CN(C=C1)CC,Tetracyanoborate [B(CN)4],N%23C[B-](C%23N)(C%23N)C%23N,Diallyldimethylammonium [DADMA],C=CC1C[N+](C)(C)CC1CCCC2C[N+](C)(C)CC2C=C,Tricyanomethanide [C(CN)3],N%23C[C-](C%23N)C%23N,poly([1-methyl-1-methylpyrrolidinium [Pyr11]] [Tricyanomethanide [C(CN)3]]) with 60 wt% ([1-Ethyl-3-methylimidazolium [emim]] [Tetracyanoborate [B(CN)4]]),1-methyl-1-methylpyrrolidinium [Pyr11],Tricyanomethanide [C(CN)3],1-Ethyl-3-methylimidazolium [emim],Tetracyanoborate [B(CN)4],,,20,1,472.7,,54.4,,https://dx.doi.org/10.1016/j.memsci.2018.02.019,Mixing poly(ionic liquid)s and ionic liquids with different cyano anions: Membrane forming ability and CO 2 /N 2 separation properties,"Teodoro, Raquel M.; Tomé, Liliana C.; Mantione, Daniele; Mecerreyes, David; Marrucho, Isabel M.",Journal of Membrane Science,J. Membr. Sci.,552,341-348,2018,"Universidade Nova de Lisboa, Oeiras, Portugal ; Universidade de Lisboa, Lisboa, Portugal ; University of the Basque Country UPV/EHU, Donostia-San Sebastian, Spain ; Basque Foundation for Science, Bilbao, Spain","Marrucho, Isabel M.",isabel.marrucho@tecnico.ulisboa.pt,"Universidade Nova de Lisboa, Oeiras, Portugal"
PIL B(CN)4–60 IL C(CN)3,PIL-IL,PIL-IL,,1-Ethyl-3-methylimidazolium [emim],C[N+]1=CN(C=C1)CC,Tricyanomethanide [C(CN)3],N%23C[C-](C%23N)C%23N,Diallyldimethylammonium [DADMA],C=CC1C[N+](C)(C)CC1CCCC2C[N+](C)(C)CC2C=C,Tetracyanoborate [B(CN)4],N%23C[B-](C%23N)(C%23N)C%23N,poly([1-methyl-1-methylpyrrolidinium [Pyr11]] [Tetracyanoborate [B(CN)4]]) with 60 wt% ([1-Ethyl-3-methylimidazolium [emim]] [Tricyanomethanide [C(CN)3]]),1-methyl-1-methylpyrrolidinium [Pyr11],Tetracyanoborate [B(CN)4],1-Ethyl-3-methylimidazolium [emim],Tricyanomethanide [C(CN)3],,,20,1,502.1,,43.1,,https://dx.doi.org/10.1016/j.memsci.2018.02.019,Mixing poly(ionic liquid)s and ionic liquids with different cyano anions: Membrane forming ability and CO 2 /N 2 separation properties,"Teodoro, Raquel M.; Tomé, Liliana C.; Mantione, Daniele; Mecerreyes, David; Marrucho, Isabel M.",Journal of Membrane Science,J. Membr. Sci.,552,341-348,2018,"Universidade Nova de Lisboa, Oeiras, Portugal ; Universidade de Lisboa, Lisboa, Portugal ; University of the Basque Country UPV/EHU, Donostia-San Sebastian, Spain ; Basque Foundation for Science, Bilbao, Spain","Marrucho, Isabel M.",isabel.marrucho@tecnico.ulisboa.pt,"Universidade Nova de Lisboa, Oeiras, Portugal"
PIL (NTf2)–20IL,PIL-IL,PIL-IL,,1-butyl-1-methylpyrrolidinium [Pyr14],C[N+]1(CCCC)CCCC1,bis(trifluoromethylsulfonyl)imide [Tf2N],FC(F)(S(=O)([N-]S(=O)(C(F)(F)F)=O)=O)F,Diallyldimethylammonium [DADMA],C=CC1C[N+](C)(C)CC1CCCC2C[N+](C)(C)CC2C=C,bis(trifluoromethylsulfonyl)imide [Tf2N],FC(F)(S(=O)([N-]S(=O)(C(F)(F)F)=O)=O)F,poly([Diallyldimethylammonium [DADMA]] [bis(trifluoromethylsulfonyl)imide [Tf2N]]) with 20 wt% ([1-butyl-1-methylpyrrolidinium [Pyr14]] [bis(trifluoromethylsulfonyl)imide [Tf2N]]),Diallyldimethylammonium [DADMA],bis(trifluoromethylsulfonyl)imide [Tf2N],1-butyl-1-methylpyrrolidinium [Pyr14],bis(trifluoromethylsulfonyl)imide [Tf2N],,,20,1,25,0.16,32,0.3,https://dx.doi.org/10.1039/c3ta12174g,Polymeric ionic liquids with mixtures of counter-anions: a new straightforward strategy for designing pyrrolidinium-based CO2 separation membranes,"Tomé, Liliana C.; Aboudzadeh, M. Ali; Rebelo, Luís Paulo N.; Freire, Carmen S. R.; Mecerreyes, David; Marrucho, Isabel M.",Journal of Materials Chemistry A,J. Mater. Chem. A.,1 (35),10403,2013,"Universidade Nova de Lisboa, Oeiras, Portugal ; Universidade de Aveiro, Aveiro, Portugal ; University of the Basque Country UPV/EHU, Donostia-San Sebastian, Spain ; Basque Foundation for Science, Bilbao, Spain","Marrucho, Isabel M.",imarrucho@itqb.unl.pt,"Universidade Nova de Lisboa, Oeiras, Portugal"
PIL (NTf2/PF6)–20IL,PIL-IL,PIL-IL,,1-butyl-1-methylpyrrolidinium [Pyr14],C[N+]1(CCCC)CCCC1,bis(trifluoromethylsulfonyl)imide [Tf2N],FC(F)(S(=O)([N-]S(=O)(C(F)(F)F)=O)=O)F,Diallyldimethylammonium [DADMA],C=CC1C[N+](C)(C)CC1CCCC2C[N+](C)(C)CC2C=C,bis(trifluoromethylsulfonyl)imide [Tf2N] and Hexafluorophosphate [PF6],FC(F)(S(=O)([N-]S(=O)(C(F)(F)F)=O)=O)F.F[P-](F)(F)(F)(F)F,poly([Diallyldimethylammonium [DADMA]] [bis(trifluoromethylsulfonyl)imide [Tf2N]]/[Hexafluorophosphate [PF6]]) with 20 wt% ([1-butyl-1-methylpyrrolidinium [Pyr14]] [bis(trifluoromethylsulfonyl)imide [Tf2N]]),Diallyldimethylammonium [DADMA],bis(trifluoromethylsulfonyl)imide [Tf2N],Hexafluorophosphate [PF6],1-butyl-1-methylpyrrolidinium [Pyr14],bis(trifluoromethylsulfonyl)imide [Tf2N],,20,1,10.6,0.04,31,0.2,https://dx.doi.org/10.1039/c3ta12174g,Polymeric ionic liquids with mixtures of counter-anions: a new straightforward strategy for designing pyrrolidinium-based CO2 separation membranes,"Tomé, Liliana C.; Aboudzadeh, M. Ali; Rebelo, Luís Paulo N.; Freire, Carmen S. R.; Mecerreyes, David; Marrucho, Isabel M.",Journal of Materials Chemistry A,J. Mater. Chem. A.,1 (35),10403,2013,"Universidade Nova de Lisboa, Oeiras, Portugal ; Universidade de Aveiro, Aveiro, Portugal ; University of the Basque Country UPV/EHU, Donostia-San Sebastian, Spain ; Basque Foundation for Science, Bilbao, Spain","Marrucho, Isabel M.",imarrucho@itqb.unl.pt,"Universidade Nova de Lisboa, Oeiras, Portugal"
PIL (NTf2/DS)–20IL,PIL-IL,PIL-IL,,1-butyl-1-methylpyrrolidinium [Pyr14],C[N+]1(CCCC)CCCC1,bis(trifluoromethylsulfonyl)imide [Tf2N],FC(F)(S(=O)([N-]S(=O)(C(F)(F)F)=O)=O)F,Diallyldimethylammonium [DADMA],C=CC1C[N+](C)(C)CC1CCCC2C[N+](C)(C)CC2C=C,bis(trifluoromethylsulfonyl)imide [Tf2N] and Dodecyl sulfate [DS],FC(F)(S(=O)([N-]S(=O)(C(F)(F)F)=O)=O)F.O=S(OCCCCCCCCCCCC)([O-])=O,poly([Diallyldimethylammonium [DADMA]] [bis(trifluoromethylsulfonyl)imide [Tf2N]]/[Dodecyl sulfate [DS]]) with 20 wt% ([1-butyl-1-methylpyrrolidinium [Pyr14]] [bis(trifluoromethylsulfonyl)imide [Tf2N]]),Diallyldimethylammonium [DADMA],bis(trifluoromethylsulfonyl)imide [Tf2N],Dodecyl sulfate [DS],1-butyl-1-methylpyrrolidinium [Pyr14],bis(trifluoromethylsulfonyl)imide [Tf2N],,20,1,44.2,0.15,22.4,0.2,https://dx.doi.org/10.1039/c3ta12174g,Polymeric ionic liquids with mixtures of counter-anions: a new straightforward strategy for designing pyrrolidinium-based CO2 separation membranes,"Tomé, Liliana C.; Aboudzadeh, M. Ali; Rebelo, Luís Paulo N.; Freire, Carmen S. R.; Mecerreyes, David; Marrucho, Isabel M.",Journal of Materials Chemistry A,J. Mater. Chem. A.,1 (35),10403,2013,"Universidade Nova de Lisboa, Oeiras, Portugal ; Universidade de Aveiro, Aveiro, Portugal ; University of the Basque Country UPV/EHU, Donostia-San Sebastian, Spain ; Basque Foundation for Science, Bilbao, Spain","Marrucho, Isabel M.",imarrucho@itqb.unl.pt,"Universidade Nova de Lisboa, Oeiras, Portugal"
[C2mim][C(CN)3] SILM,SILM,SILM,Porous hydrophilic poly(tetrafluoroethylene) [PTFE],1-Ethyl-3-methylimidazolium [emim],C[N+]1=CN(C=C1)CC,Tricyanomethanide [C(CN)3],N%23C[C-](C%23N)C%23N,,,,,Porous hydrophilic poly(tetrafluoroethylene) [PTFE] supported [1-Ethyl-3-methylimidazolium [emim]] [Tricyanomethanide [C(CN)3]],Porous hydrophilic poly(tetrafluoroethylene) [PTFE],1-Ethyl-3-methylimidazolium [emim],Tricyanomethanide [C(CN)3],,,,20,1,667,0.7,57,0.2,https://dx.doi.org/10.1039/C4CP01434K,Playing with ionic liquid mixtures to design engineered CO2 separation membranes,"Tomé, Liliana C.; Florindo, Catarina; Freire, Carmen S. R.; Rebelo, Luís Paulo N.; Marrucho, Isabel M.",Physical Chemistry Chemical Physics,PCCP.,16 (32),17172,2014,"Universidade Nova de Lisboa, Oeiras, Portugal ; Universidade de Aveiro, Aveiro, Portugal","Marrucho, Isabel M.",imarrucho@itqb.unl.pt,"Universidade Nova de Lisboa, Oeiras, Portugal"
[C2mim][B(CN)4] SILM,SILM,SILM,Porous hydrophilic poly(tetrafluoroethylene) [PTFE],1-Ethyl-3-methylimidazolium [emim],C[N+]1=CN(C=C1)CC,Tetracyanoborate [B(CN)4],N%23C[B-](C%23N)(C%23N)C%23N,,,,,Porous hydrophilic poly(tetrafluoroethylene) [PTFE] supported [1-Ethyl-3-methylimidazolium [emim]] [Tetracyanoborate [B(CN)4]],Porous hydrophilic poly(tetrafluoroethylene) [PTFE],1-Ethyl-3-methylimidazolium [emim],Tetracyanoborate [B(CN)4],,,,20,1,742,1.4,49,0.3,https://dx.doi.org/10.1039/C4CP01434K,Playing with ionic liquid mixtures to design engineered CO2 separation membranes,"Tomé, Liliana C.; Florindo, Catarina; Freire, Carmen S. R.; Rebelo, Luís Paulo N.; Marrucho, Isabel M.",Physical Chemistry Chemical Physics,PCCP.,16 (32),17172,2014,"Universidade Nova de Lisboa, Oeiras, Portugal ; Universidade de Aveiro, Aveiro, Portugal","Marrucho, Isabel M.",imarrucho@itqb.unl.pt,"Universidade Nova de Lisboa, Oeiras, Portugal"
[C2mim][C1SO4]0.5[SCN]0.5 SILM,SILM,SILM,Porous hydrophilic poly(tetrafluoroethylene) [PTFE],1-Ethyl-3-methylimidazolium [emim],C[N+]1=CN(C=C1)CC,Methylsulfate [C1SO4] and Thiocyanate [SCN],O=S([O-])(OC)=O.[S-]C%23N,,,,,Porous hydrophilic poly(tetrafluoroethylene) [PTFE] supported [1-Ethyl-3-methylimidazolium [emim]] [0.5 mol fraction [Methylsulfate [C1SO4]] and 0.5 mol fraction [Thiocyanate [SCN]]],Porous hydrophilic poly(tetrafluoroethylene) [PTFE],1-Ethyl-3-methylimidazolium [emim],Methylsulfate [C1SO4],Thiocyanate [SCN],,,20,1,142,2.8,61.7,4.2,https://dx.doi.org/10.1039/C4CP01434K,Playing with ionic liquid mixtures to design engineered CO2 separation membranes,"Tomé, Liliana C.; Florindo, Catarina; Freire, Carmen S. R.; Rebelo, Luís Paulo N.; Marrucho, Isabel M.",Physical Chemistry Chemical Physics,PCCP.,16 (32),17172,2014,"Universidade Nova de Lisboa, Oeiras, Portugal ; Universidade de Aveiro, Aveiro, Portugal","Marrucho, Isabel M.",imarrucho@itqb.unl.pt,"Universidade Nova de Lisboa, Oeiras, Portugal"
[C2mim][C1SO4]0.5[N(CN)2]0.5 SILM,SILM,SILM,Porous hydrophilic poly(tetrafluoroethylene) [PTFE],1-Ethyl-3-methylimidazolium [emim],C[N+]1=CN(C=C1)CC,Methylsulfate [C1SO4] and Dicyanamide [N(CN)2],O=S([O-])(OC)=O.N%23C[N-]C%23N,,,,,Porous hydrophilic poly(tetrafluoroethylene) [PTFE] supported [1-Ethyl-3-methylimidazolium [emim]] [0.5 mol fraction [Methylsulfate [C1SO4]] and 0.5 mol fraction [Dicyanamide [N(CN)2]]],Porous hydrophilic poly(tetrafluoroethylene) [PTFE],1-Ethyl-3-methylimidazolium [emim],Methylsulfate [C1SO4],Dicyanamide [N(CN)2],,,20,1,207,0.4,58.2,0.4,https://dx.doi.org/10.1039/C4CP01434K,Playing with ionic liquid mixtures to design engineered CO2 separation membranes,"Tomé, Liliana C.; Florindo, Catarina; Freire, Carmen S. R.; Rebelo, Luís Paulo N.; Marrucho, Isabel M.",Physical Chemistry Chemical Physics,PCCP.,16 (32),17172,2014,"Universidade Nova de Lisboa, Oeiras, Portugal ; Universidade de Aveiro, Aveiro, Portugal","Marrucho, Isabel M.",imarrucho@itqb.unl.pt,"Universidade Nova de Lisboa, Oeiras, Portugal"
[C2mim][SCN]0.5[N(CN)2]0.5 SILM,SILM,SILM,Porous hydrophilic poly(tetrafluoroethylene) [PTFE],1-Ethyl-3-methylimidazolium [emim],C[N+]1=CN(C=C1)CC,Thiocyanate [SCN] and Dicyanamide [N(CN)2],[S-]C%23N.N%23C[N-]C%23N,,,,,Porous hydrophilic poly(tetrafluoroethylene) [PTFE] supported [1-Ethyl-3-methylimidazolium [emim]] [0.5 mol fraction [Thiocyanate [SCN]] and 0.5 mol fraction [Dicyanamide [N(CN)2]]],Porous hydrophilic poly(tetrafluoroethylene) [PTFE],1-Ethyl-3-methylimidazolium [emim],Thiocyanate [SCN],Dicyanamide [N(CN)2],,,20,1,324,0.4,61.2,0.5,https://dx.doi.org/10.1039/C4CP01434K,Playing with ionic liquid mixtures to design engineered CO2 separation membranes,"Tomé, Liliana C.; Florindo, Catarina; Freire, Carmen S. R.; Rebelo, Luís Paulo N.; Marrucho, Isabel M.",Physical Chemistry Chemical Physics,PCCP.,16 (32),17172,2014,"Universidade Nova de Lisboa, Oeiras, Portugal ; Universidade de Aveiro, Aveiro, Portugal","Marrucho, Isabel M.",imarrucho@itqb.unl.pt,"Universidade Nova de Lisboa, Oeiras, Portugal"
[C2mim][SCN]0.5[C(CN)3]0.5 SILM,SILM,SILM,Porous hydrophilic poly(tetrafluoroethylene) [PTFE],1-Ethyl-3-methylimidazolium [emim],C[N+]1=CN(C=C1)CC,Thiocyanate [SCN] and Tricyanomethanide [C(CN)3],[S-]C%23N.N%23C[C-](C%23N)C%23N,,,,,Porous hydrophilic poly(tetrafluoroethylene) [PTFE] supported [1-Ethyl-3-methylimidazolium [emim]] [0.5 mol fraction [Thiocyanate [SCN]] and 0.5 mol fraction [Tricyanomethanide [C(CN)3]]],Porous hydrophilic poly(tetrafluoroethylene) [PTFE],1-Ethyl-3-methylimidazolium [emim],Thiocyanate [SCN],Tricyanomethanide [C(CN)3],,,20,1,332,0.9,57.4,0.3,https://dx.doi.org/10.1039/C4CP01434K,Playing with ionic liquid mixtures to design engineered CO2 separation membranes,"Tomé, Liliana C.; Florindo, Catarina; Freire, Carmen S. R.; Rebelo, Luís Paulo N.; Marrucho, Isabel M.",Physical Chemistry Chemical Physics,PCCP.,16 (32),17172,2014,"Universidade Nova de Lisboa, Oeiras, Portugal ; Universidade de Aveiro, Aveiro, Portugal","Marrucho, Isabel M.",imarrucho@itqb.unl.pt,"Universidade Nova de Lisboa, Oeiras, Portugal"
