Repository: alawy23/ILmembrane_webapp

# Ionic Liquid Membrane Data Web App
This R web app (made with shiny and plotly). Takes manually collected ionic liquid membrane data and plots them in an interactive fashion.

## This repository holds the following scripts:
- data folder: 
  - This folder holds the membrane data Excel file named (IL_Robeson_R.xlsx)
- App.R:
  - This script is the app's parent script, which sources the server.R and ui.R scripts.
- global.R:
  - This script runs before any other script, which makes it useful to include the package calls (i.e. library())
  and any international support.
- ui.R:
  - This script holds the code required for setting up the user interface, such as the page layout.

File: data/IL_Robeson_R_CO2N2.csv (part 7 of 8)
Abbreviation,Type_cond,Type,Support/Copolymer/metal-organic framework (MOF),IL Cation name,IL Cation SMILE,IL Anion name,IL Anion SMILE,PIL Monomer Cation name,PIL Monomer Cation SMILE,PIL Anion name,PIL Anion SMILE,Full Name,Material 1,Material 2,Material 3,Material 4,Material 5,Material 6,Temperatures (degC),Pressures (bar),P,P(CO2) Error,alph,alphErr,DOI URL,Article Title,Authors,Journal,J_abb,Volume,Page,Year,Institutions,Corresponding Author,Corresponding Author Email,Corresponding Author Institution
PIL NTf2?60 IL Si NTf2,PIL-IL,PIL-IL,,1-methyl-3-pentamethyldisiloxymethylimidazolium [(SiOSi)C1mim],CN1C=C[N+](C[Si](C)(C)O[Si](C)(C)C)=C1,bis(trifluoromethylsulfonyl)imide [Tf2N],FC(F)(S(=O)([N-]S(=O)(C(F)(F)F)=O)=O)F,Diallyldimethylammonium [DADMA],C=CC1C[N+](C)(C)CC1CCCC2C[N+](C)(C)CC2C=C,bis(trifluoromethylsulfonyl)imide [Tf2N],FC(F)(S(=O)([N-]S(=O)(C(F)(F)F)=O)=O)F,poly([1-methyl-1-methylpyrrolidinium [Pyr11]] [bis(trifluoromethylsulfonyl)imide [Tf2N]]) with 60 wt% ([1-methyl-3-pentamethyldisiloxymethylimidazolium [(SiOSi)C1mim]] [bis(trifluoromethylsulfonyl)imide [Tf2N]]),1-methyl-1-methylpyrrolidinium [Pyr11],bis(trifluoromethylsulfonyl)imide [Tf2N],1-methyl-3-pentamethyldisiloxymethylimidazolium [(SiOSi)C1mim],,,,20,1,426,0.3,24.7,0.1,https://dx.doi.org/10.1021/acs.iecr.6b04661,Study on Gas Permeation and CO2 Separation through Ionic Liquid-Based Membranes with Siloxane-Functionalized Cations,"Tomé, Liliana C.; Gouveia, Andreia S. L.; Ab Ranii, Mohd A.; Lickiss, Paul D.; Welton, Tom; Marrucho, Isabel M.",Industrial & Engineering Chemistry Research,Ind. Eng. Chem. Res.,56 (8),2229-2239,2017,"Universidade Nova de Lisboa, Oeiras, Portugal ; Imperial College London, London, United Kingdom ; Universidade de Lisboa, Lisboa, Portugal","Marrucho, Isabel M.",isabel.marrucho@tecnico.ulisboa.pt,"Universidade Nova de Lisboa, Oeiras, Portugal"
[(SiOSi)C1mim][NTf2] SILM,SILM,SILM,Porous hydrophobic poly(vinylidene fluoride) [PVDF],1-methyl-3-pentamethyldisiloxymethylimidazolium [(SiOSi)C1mim],CN1C=C[N+](C[Si](C)(C)O[Si](C)(C)C)=C1,bis(trifluoromethylsulfonyl)imide [Tf2N],FC(F)(S(=O)([N-]S(=O)(C(F)(F)F)=O)=O)F,,,,,Porous hydrophobic poly(vinylidene fluoride) [PVDF] supported [1-methyl-3-pentamethyldisiloxymethylimidazolium [(SiOSi)C1mim]] [bis(trifluoromethylsulfonyl)imide [Tf2N]],Porous hydrophobic poly(vinylidene fluoride) [PVDF],1-methyl-3-pentamethyldisiloxymethylimidazolium [(SiOSi)C1mim],bis(trifluoromethylsulfonyl)imide [Tf2N],,,,20,1,545,3.9,23.5,0.7,https://dx.doi.org/10.1021/acs.iecr.6b04661,Study on Gas Permeation and CO2 Separation through Ionic Liquid-Based Membranes with Siloxane-Functionalized Cations,"Tomé, Liliana C.; Gouveia, Andreia S. L.; Ab Ranii, Mohd A.; Lickiss, Paul D.; Welton, Tom; Marrucho, Isabel M.",Industrial & Engineering Chemistry Research,Ind. Eng. Chem. Res.,56 (8),2229-2239,2017,"Universidade Nova de Lisboa, Oeiras, Portugal ; Imperial College London, London, United Kingdom ; Universidade de Lisboa, Lisboa, Portugal","Marrucho, Isabel M.",isabel.marrucho@tecnico.ulisboa.pt,"Universidade Nova de Lisboa, Oeiras, Portugal"
PIL C(CN)3?60 IL Si C(CN)3,PIL-IL,PIL-IL,,1-methyl-3-pentamethyldisiloxymethylimidazolium [(SiOSi)C1mim],CN1C=C[N+](C[Si](C)(C)O[Si](C)(C)C)=C1,Tricyanomethanide [C(CN)3],N%23C[C-](C%23N)C%23N,Diallyldimethylammonium [DADMA],C=CC1C[N+](C)(C)CC1CCCC2C[N+](C)(C)CC2C=C,Tricyanomethanide [C(CN)3],N%23C[C-](C%23N)C%23N,poly([1-methyl-1-methylpyrrolidinium [Pyr11]] [Tricyanomethanide [C(CN)3]]) with 60 wt% ([1-methyl-3-pentamethyldisiloxymethylimidazolium [(SiOSi)C1mim]] [Tricyanomethanide [C(CN)3]]),1-methyl-1-methylpyrrolidinium [Pyr11],Tricyanomethanide [C(CN)3],1-methyl-3-pentamethyldisiloxymethylimidazolium [(SiOSi)C1mim],,,,20,1,238,0.4,35.2,0.1,https://dx.doi.org/10.1021/acs.iecr.6b04661,Study on Gas Permeation and CO2 Separation through Ionic Liquid-Based Membranes with Siloxane-Functionalized Cations,"Tomé, Liliana C.; Gouveia, Andreia S. L.; Ab Ranii, Mohd A.; Lickiss, Paul D.; Welton, Tom; Marrucho, Isabel M.",Industrial & Engineering Chemistry Research,Ind. Eng. Chem. Res.,56 (8),2229-2239,2017,"Universidade Nova de Lisboa, Oeiras, Portugal ; Imperial College London, London, United Kingdom ; Universidade de Lisboa, Lisboa, Portugal","Marrucho, Isabel M.",isabel.marrucho@tecnico.ulisboa.pt,"Universidade Nova de Lisboa, Oeiras, Portugal"
[(SiOSi)C1mim][C(CN)3] SILM,SILM,SILM,Porous hydrophilic poly(tetrafluoroethylene) [PTFE],1-methyl-3-pentamethyldisiloxymethylimidazolium [(SiOSi)C1mim],CN1C=C[N+](C[Si](C)(C)O[Si](C)(C)C)=C1,Tricyanomethanide [C(CN)3],N%23C[C-](C%23N)C%23N,,,,,Porous hydrophilic poly(tetrafluoroethylene) [PTFE] supported [1-methyl-3-pentamethyldisiloxymethylimidazolium [(SiOSi)C1mim]] [Tricyanomethanide [C(CN)3]],Porous hydrophilic poly(tetrafluoroethylene) [PTFE],1-methyl-3-pentamethyldisiloxymethylimidazolium [(SiOSi)C1mim],Tricyanomethanide [C(CN)3],,,,20,1,568,0.7,36.8,1.7,https://dx.doi.org/10.1021/acs.iecr.6b04661,Study on Gas Permeation and CO2 Separation through Ionic Liquid-Based Membranes with Siloxane-Functionalized Cations,"Tomé, Liliana C.; Gouveia, Andreia S. L.; Ab Ranii, Mohd A.; Lickiss, Paul D.; Welton, Tom; Marrucho, Isabel M.",Industrial & Engineering Chemistry Research,Ind. Eng. Chem. Res.,56 (8),2229-2239,2017,"Universidade Nova de Lisboa, Oeiras, Portugal ; Imperial College London, London, United Kingdom ; Universidade de Lisboa, Lisboa, Portugal","Marrucho, Isabel M.",isabel.marrucho@tecnico.ulisboa.pt,"Universidade Nova de Lisboa, Oeiras, Portugal"
PIL imidazolium–10 IL,PIL-IL,PIL-IL,,1-Ethyl-3-methylimidazolium [emim],C[N+]1=CN(C=C1)CC,bis(trifluoromethylsulfonyl)imide [Tf2N],FC(F)(S(=O)([N-]S(=O)(C(F)(F)F)=O)=O)F,1-vinyl-3-ethyl-imidazolium [veim],C=C[N+]1=CN(CC)C=C1,bis(trifluoromethylsulfonyl)imide [Tf2N],FC(F)(S(=O)([N-]S(=O)(C(F)(F)F)=O)=O)F,poly([1-vinyl-3-ethyl-imidazolium [veim]] [bis(trifluoromethylsulfonyl)imide [Tf2N]]) with 10 wt% ([1-Ethyl-3-methylimidazolium [emim]] [bis(trifluoromethylsulfonyl)imide [Tf2N]]),1-vinyl-3-ethyl-imidazolium [veim],bis(trifluoromethylsulfonyl)imide [Tf2N],1-Ethyl-3-methylimidazolium [emim],,,,20,1,14.9,0.12,23.7,0.5,https://dx.doi.org/10.1016/j.memsci.2015.03.026,Polymeric ionic liquid-based membranes: Influence of polycation variation on gas transport and CO2 selectivity properties,"Tomé, Liliana C.; Gouveia, Andreia S.L.; Freire, Carmen S.R.; Mecerreyes, David; Marrucho, Isabel M.",Journal of Membrane Science,J. Membr. Sci.,486,40-48,2015,"Universidade Nova de Lisboa, Oeiras, Portugal ; Universidade de Aveiro, Aveiro, Portugal ; University of the Basque Country UPV/EHU, Donostia-San Sebastian, Spain ; Basque Foundation for Science, Bilbao, Spain","Marrucho, Isabel M.",imarrucho@itqb.unl.pt,"Universidade Nova de Lisboa, Oeiras, Portugal"
PIL pyridinium–10 IL,PIL-IL,PIL-IL,,1-ethyl-3-methylpyridinium [empy],CC[N+]1=CC=CC(C)=C1,bis(trifluoromethylsulfonyl)imide [Tf2N],FC(F)(S(=O)([N-]S(=O)(C(F)(F)F)=O)=O)F,1-vinyl-3-ethyl-pyridinium [vePy],C=CC1=CC=[N+](CC)C=C1,bis(trifluoromethylsulfonyl)imide [Tf2N],FC(F)(S(=O)([N-]S(=O)(C(F)(F)F)=O)=O)F,poly([1-vinyl-3-ethyl-pyridinium [vePy]] [bis(trifluoromethylsulfonyl)imide [Tf2N]]) with 10 wt% ([1-ethyl-3-methylpyridinium [empy]] [bis(trifluoromethylsulfonyl)imide [Tf2N]]),1-vinyl-3-ethyl-pyridinium [vePy],bis(trifluoromethylsulfonyl)imide [Tf2N],1-ethyl-3-methylpyridinium [empy],,,,20,1,20.4,0.07,20.1,0.8,https://dx.doi.org/10.1016/j.memsci.2015.03.026,Polymeric ionic liquid-based membranes: Influence of polycation variation on gas transport and CO2 selectivity properties,"Tomé, Liliana C.; Gouveia, Andreia S.L.; Freire, Carmen S.R.; Mecerreyes, David; Marrucho, Isabel M.",Journal of Membrane Science,J. Membr. Sci.,486,40-48,2015,"Universidade Nova de Lisboa, Oeiras, Portugal ; Universidade de Aveiro, Aveiro, Portugal ; University of the Basque Country UPV/EHU, Donostia-San Sebastian, Spain ; Basque Foundation for Science, Bilbao, Spain","Marrucho, Isabel M.",imarrucho@itqb.unl.pt,"Universidade Nova de Lisboa, Oeiras, Portugal"
PIL pyrrolidinium–10 IL,PIL-IL,PIL-IL,,1-butyl-1-methylpyrrolidinium [Pyr14],C[N+]1(CC(C(C1)C=C)C=C)CCCC,bis(trifluoromethylsulfonyl)imide [Tf2N],FC(F)(S(=O)([N-]S(=O)(C(F)(F)F)=O)=O)F,Diallyldimethylammonium [DADMA],C=CC1C[N+](C)(C)CC1CCCC2C[N+](C)(C)CC2C=C,bis(trifluoromethylsulfonyl)imide [Tf2N],FC(F)(S(=O)([N-]S(=O)(C(F)(F)F)=O)=O)F,poly([1-methyl-1-methylpyrrolidinium [Pyr11]] [bis(trifluoromethylsulfonyl)imide [Tf2N]]) with 10 wt% ([1-butyl-1-methylpyrrolidinium [Pyr14]] [bis(trifluoromethylsulfonyl)imide [Tf2N]]),1-methyl-1-methylpyrrolidinium [Pyr11],bis(trifluoromethylsulfonyl)imide [Tf2N],1-butyl-1-methylpyrrolidinium [Pyr14],,,,20,1,11.5,0.09,28.9,0.8,https://dx.doi.org/10.1016/j.memsci.2015.03.026,Polymeric ionic liquid-based membranes: Influence of polycation variation on gas transport and CO2 selectivity properties,"Tomé, Liliana C.; Gouveia, Andreia S.L.; Freire, Carmen S.R.; Mecerreyes, David; Marrucho, Isabel M.",Journal of Membrane Science,J. Membr. Sci.,486,40-48,2015,"Universidade Nova de Lisboa, Oeiras, Portugal ; Universidade de Aveiro, Aveiro, Portugal ; University of the Basque Country UPV/EHU, Donostia-San Sebastian, Spain ; Basque Foundation for Science, Bilbao, Spain","Marrucho, Isabel M.",imarrucho@itqb.unl.pt,"Universidade Nova de Lisboa, Oeiras, Portugal"
PIL ammonium–10 IL,PIL-IL,PIL-IL,,butyltrimethylammonium [N4111],C[N+](CCCC)(C)C,bis(trifluoromethylsulfonyl)imide [Tf2N],FC(F)(S(=O)([N-]S(=O)(C(F)(F)F)=O)=O)F,2-(methacryloyloxy)ethyl trimethylammonium [EMTMA],CC(C(OCC[N+](C)(C)C)=O)=C,bis(trifluoromethylsulfonyl)imide [Tf2N],FC(F)(S(=O)([N-]S(=O)(C(F)(F)F)=O)=O)F,poly([2-(methacryloyloxy)ethyl trimethylammonium [EMTMA]] [bis(trifluoromethylsulfonyl)imide [Tf2N]]) with 10 wt% ([butyltrimethylammonium [N4111]] [bis(trifluoromethylsulfonyl)imide [Tf2N]]),2-(methacryloyloxy)ethyl trimethylammonium [EMTMA],bis(trifluoromethylsulfonyl)imide [Tf2N],butyltrimethylammonium [N4111],,,,20,1,9.44,0.13,25.8,2.9,https://dx.doi.org/10.1016/j.memsci.2015.03.026,Polymeric ionic liquid-based membranes: Influence of polycation variation on gas transport and CO2 selectivity properties,"Tomé, Liliana C.; Gouveia, Andreia S.L.; Freire, Carmen S.R.; Mecerreyes, David; Marrucho, Isabel M.",Journal of Membrane Science,J. Membr. Sci.,486,40-48,2015,"Universidade Nova de Lisboa, Oeiras, Portugal ; Universidade de Aveiro, Aveiro, Portugal ; University of the Basque Country UPV/EHU, Donostia-San Sebastian, Spain ; Basque Foundation for Science, Bilbao, Spain","Marrucho, Isabel M.",imarrucho@itqb.unl.pt,"Universidade Nova de Lisboa, Oeiras, Portugal"
PIL cholinium–10 IL,PIL-IL,PIL-IL,,"N-ethyl-N,N-dimethyl-N-(2-hydroxyethyl)ammonium [N1122OH]",C[N+](CCO)(CC)C,bis(trifluoromethylsulfonyl)imide [Tf2N],FC(F)(S(=O)([N-]S(=O)(C(F)(F)F)=O)=O)F,2-(methacryloyloxy)ethyl cholinium [EMCh],CC(C(OCC[N+](CCO)(C)C)=O)=C,bis(trifluoromethylsulfonyl)imide [Tf2N],FC(F)(S(=O)([N-]S(=O)(C(F)(F)F)=O)=O)F,"poly([2-(methacryloyloxy)ethyl cholinium [EMCh]] [bis(trifluoromethylsulfonyl)imide [Tf2N]]) with 10 wt% ([N-ethyl-N,N-dimethyl-N-(2-hydroxyethyl)ammonium [N1122OH]] [bis(trifluoromethylsulfonyl)imide [Tf2N]])",2-(methacryloyloxy)ethyl cholinium [EMCh],bis(trifluoromethylsulfonyl)imide [Tf2N],"N-ethyl-N,N-dimethyl-N-(2-hydroxyethyl)ammonium [N1122OH]",,,,20,1,3.66,0.01,34.7,0.9,https://dx.doi.org/10.1016/j.memsci.2015.03.026,Polymeric ionic liquid-based membranes: Influence of polycation variation on gas transport and CO2 selectivity properties,"Tomé, Liliana C.; Gouveia, Andreia S.L.; Freire, Carmen S.R.; Mecerreyes, David; Marrucho, Isabel M.",Journal of Membrane Science,J. Membr. Sci.,486,40-48,2015,"Universidade Nova de Lisboa, Oeiras, Portugal ; Universidade de Aveiro, Aveiro, Portugal ; University of the Basque Country UPV/EHU, Donostia-San Sebastian, Spain ; Basque Foundation for Science, Bilbao, Spain","Marrucho, Isabel M.",imarrucho@itqb.unl.pt,"Universidade Nova de Lisboa, Oeiras, Portugal"
SILM [C2mpy][NTf2],SILM,SILM,Porous hydrophobic poly(vinylidene fluoride) [PVDF],1-ethyl-3-methylpyridinium [empy],CC[N+]1=CC=CC(C)=C1,bis(trifluoromethylsulfonyl)imide [Tf2N],FC(F)(S(=O)([N-]S(=O)(C(F)(F)F)=O)=O)F,,,,,Porous hydrophobic poly(vinylidene fluoride) [PVDF] supported [1-ethyl-3-methylpyridinium [empy]] [bis(trifluoromethylsulfonyl)imide [Tf2N]],Porous hydrophobic poly(vinylidene fluoride) [PVDF],1-ethyl-3-methylpyridinium [empy],bis(trifluoromethylsulfonyl)imide [Tf2N],,,,20,1,536,3.3,31.9,0.6,https://dx.doi.org/10.1016/j.memsci.2015.03.026,Polymeric ionic liquid-based membranes: Influence of polycation variation on gas transport and CO2 selectivity properties,"Tomé, Liliana C.; Gouveia, Andreia S.L.; Freire, Carmen S.R.; Mecerreyes, David; Marrucho, Isabel M.",Journal of Membrane Science,J. Membr. Sci.,486,40-48,2015,"Universidade Nova de Lisboa, Oeiras, Portugal ; Universidade de Aveiro, Aveiro, Portugal ; University of the Basque Country UPV/EHU, Donostia-San Sebastian, Spain ; Basque Foundation for Science, Bilbao, Spain","Marrucho, Isabel M.",imarrucho@itqb.unl.pt,"Universidade Nova de Lisboa, Oeiras, Portugal"
SILM [N4111][NTf2],SILM,SILM,Porous hydrophobic poly(vinylidene fluoride) [PVDF],butyltrimethylammonium [N4111],C[N+](CCCC)(C)C,bis(trifluoromethylsulfonyl)imide [Tf2N],FC(F)(S(=O)([N-]S(=O)(C(F)(F)F)=O)=O)F,,,,,Porous hydrophobic poly(vinylidene fluoride) [PVDF] supported [butyltrimethylammonium [N4111]] [bis(trifluoromethylsulfonyl)imide [Tf2N]],Porous hydrophobic poly(vinylidene fluoride) [PVDF],butyltrimethylammonium [N4111],bis(trifluoromethylsulfonyl)imide [Tf2N],,,,20,1,333,0.4,27.2,0.3,https://dx.doi.org/10.1016/j.memsci.2015.03.026,Polymeric ionic liquid-based membranes: Influence of polycation variation on gas transport and CO2 selectivity properties,"Tomé, Liliana C.; Gouveia, Andreia S.L.; Freire, Carmen S.R.; Mecerreyes, David; Marrucho, Isabel M.",Journal of Membrane Science,J. Membr. Sci.,486,40-48,2015,"Universidade Nova de Lisboa, Oeiras, Portugal ; Universidade de Aveiro, Aveiro, Portugal ; University of the Basque Country UPV/EHU, Donostia-San Sebastian, Spain ; Basque Foundation for Science, Bilbao, Spain","Marrucho, Isabel M.",imarrucho@itqb.unl.pt,"Universidade Nova de Lisboa, Oeiras, Portugal"
Medium Mw PIL – 60 IL,PIL-IL,PIL-IL,,1-Ethyl-3-methylimidazolium [emim],C[N+]1=CN(C=C1)CC,Tricyanomethanide [C(CN)3],N%23C[C-](C%23N)C%23N,Diallyldimethylammonium [DADMA],C=CC1C[N+](C)(C)CC1CCCC2C[N+](C)(C)CC2C=C,Tricyanomethanide [C(CN)3],N%23C[C-](C%23N)C%23N,Medium molecular weight poly([1-methyl-1-methylpyrrolidinium [Pyr11]] [Tricyanomethanide [C(CN)3]]) with 60 wt% ([1-Ethyl-3-methylimidazolium [emim]] [Tricyanomethanide [C(CN)3]]),1-methyl-1-methylpyrrolidinium [Pyr11],Tricyanomethanide [C(CN)3],1-Ethyl-3-methylimidazolium [emim],,,,20,1,542.3,0.8,54,0.8,https://dx.doi.org/10.1016/j.memsci.2017.12.019,Effect of polymer molecular weight on the physical properties and CO2/N2 separation of pyrrolidinium-based poly(ionic liquid) membranes,"Tomé, Liliana C.; Guerreiro, Diogo C.; Teodoro, Raquel M.; Alves, Vítor D.; Marrucho, Isabel M.",Journal of Membrane Science,J. Membr. Sci.,549,267-274,2018,"Universidade Nova de Lisboa, Oeiras, Portugal ; Universidade de Lisboa, Lisboa, Portugal","Marrucho, Isabel M.",isabel.marrucho@tecnico.ulisboa.pt,"Universidade Nova de Lisboa, Oeiras, Portugal"
PIL C(CN)3–60 IL C(CN)3,PIL-IL,PIL-IL,,1-Ethyl-3-methylimidazolium [emim],C[N+]1=CN(C=C1)CC,Tricyanomethanide [C(CN)3],N%23C[C-](C%23N)C%23N,Diallyldimethylammonium [DADMA],C=CC1C[N+](C)(C)CC1CCCC2C[N+](C)(C)CC2C=C,Tricyanomethanide [C(CN)3],N%23C[C-](C%23N)C%23N,Medium molecular weight poly([1-methyl-1-methylpyrrolidinium [Pyr11]] [Tricyanomethanide [C(CN)3]]) with 60 wt% ([1-Ethyl-3-methylimidazolium [emim]] [Tricyanomethanide [C(CN)3]]),1-methyl-1-methylpyrrolidinium [Pyr11],Tricyanomethanide [C(CN)3],1-Ethyl-3-methylimidazolium [emim],,,,20,1,439.3,0.1,64.4,0.3,https://dx.doi.org/10.1016/j.memsci.2015.02.020,Novel pyrrolidinium-based polymeric ionic liquids with cyano counter-anions: High performance membrane materials for post-combustion CO2 separation,"Tomé, Liliana C.; Isik, Mehmet; Freire, Carmen S.R.; Mecerreyes, David; Marrucho, Isabel M.",Journal of Membrane Science,J. Membr. Sci.,483,155-165,2015,"Universidade Nova de Lisboa, Oeiras, Portugal ; Universidade de Aveiro, Aveiro, Portugal ; University of the Basque Country UPV/EHU, Donostia-San Sebastian, Spain ; Basque Foundation for Science, Bilbao, Spain","Marrucho, Isabel M.",imarrucho@itqb.unl.pt,"Universidade Nova de Lisboa, Oeiras, Portugal"
Pure PIL,PIL,PIL,,,,,,Diallyldimethylammonium [DADMA],C=CC1C[N+](C)(C)CC1CCCC2C[N+](C)(C)CC2C=C,Tricyanomethanide [C(CN)3],N%23C[C-](C%23N)C%23N,poly([1-methyl-1-methylpyrrolidinium [Pyr11]] [bis(trifluoromethylsulfonyl)imide [Tf2N]]),1-methyl-1-methylpyrrolidinium [Pyr11],bis(trifluoromethylsulfonyl)imide [Tf2N],,,,,21,1,5.09,0.03,22.2,1.1,https://dx.doi.org/10.1016/j.memsci.2012.10.044,Pyrrolidinium-based polymeric ionic liquid materials: New perspectives for CO2 separation membranes,"Tomé, Liliana C.; Mecerreyes, David; Freire, Carmen S.R.; Rebelo, Luís Paulo N.; Marrucho, Isabel M.",Journal of Membrane Science,J. Membr. Sci.,428,260-266,2013,"Universidade Nova de Lisboa, Oeiras, Portugal ; Universidade de Aveiro, Aveiro, Portugal ; University of the Basque Country UPV/EHU, Donostia-San Sebastian, Spain ; Basque Foundation for Science, Bilbao, Spain","Marrucho, Isabel M.",imarrucho@itqb.unl.pt,"Universidade Nova de Lisboa, Oeiras, Portugal"
PIL–20IL,PIL-IL,PIL-IL,,1-butyl-1-methylpyrrolidinium [Pyr14],C[N+]1(CCCC)CCCC1,bis(trifluoromethylsulfonyl)imide [Tf2N],FC(F)(S(=O)([N-]S(=O)(C(F)(F)F)=O)=O)F,Diallyldimethylammonium [DADMA],C=CC1C[N+](C)(C)CC1CCCC2C[N+](C)(C)CC2C=C,Tricyanomethanide [C(CN)3],N%23C[C-](C%23N)C%23N,poly([1-methyl-1-methylpyrrolidinium [Pyr11]] [bis(trifluoromethylsulfonyl)imide [Tf2N]]) with 20 wt% ([1-butyl-1-methylpyrrolidinium [Pyr14]] [bis(trifluoromethylsulfonyl)imide [Tf2N]]),1-methyl-1-methylpyrrolidinium [Pyr11],bis(trifluoromethylsulfonyl)imide [Tf2N],1-butyl-1-methylpyrrolidinium [Pyr14],,,,21,1,25,0.2,32,0.7,https://dx.doi.org/10.1016/j.memsci.2012.10.044,Pyrrolidinium-based polymeric ionic liquid materials: New perspectives for CO2 separation membranes,"Tomé, Liliana C.; Mecerreyes, David; Freire, Carmen S.R.; Rebelo, Luís Paulo N.; Marrucho, Isabel M.",Journal of Membrane Science,J. Membr. Sci.,428,260-266,2013,"Universidade Nova de Lisboa, Oeiras, Portugal ; Universidade de Aveiro, Aveiro, Portugal ; University of the Basque Country UPV/EHU, Donostia-San Sebastian, Spain ; Basque Foundation for Science, Bilbao, Spain","Marrucho, Isabel M.",imarrucho@itqb.unl.pt,"Universidade Nova de Lisboa, Oeiras, Portugal"
PIL–80IL,PIL-IL,PIL-IL,,1-butyl-1-methylpyrrolidinium [Pyr14],C[N+]1(CCCC)CCCC1,bis(trifluoromethylsulfonyl)imide [Tf2N],FC(F)(S(=O)([N-]S(=O)(C(F)(F)F)=O)=O)F,Diallyldimethylammonium [DADMA],C=CC1C[N+](C)(C)CC1CCCC2C[N+](C)(C)CC2C=C,Tricyanomethanide [C(CN)3],N%23C[C-](C%23N)C%23N,Porous hydrophobic poly(vinylidene fluoride) [PVDF] supported [poly([1-methyl-1-methylpyrrolidinium [Pyr11]] [Tricyanomethanide [C(CN)3]])] with 80 wt% ([1-butyl-1-methylpyrrolidinium [Pyr14]] [Tricyanomethanide [C(CN)3]]),Porous hydrophobic poly(vinylidene fluoride) [PVDF],1-methyl-1-methylpyrrolidinium [Pyr11],Tricyanomethanide [C(CN)3],1-butyl-1-methylpyrrolidinium [Pyr14],,,21,1,313,1,28.9,0.4,https://dx.doi.org/10.1016/j.memsci.2012.10.044,Pyrrolidinium-based polymeric ionic liquid materials: New perspectives for CO2 separation membranes,"Tomé, Liliana C.; Mecerreyes, David; Freire, Carmen S.R.; Rebelo, Luís Paulo N.; Marrucho, Isabel M.",Journal of Membrane Science,J. Membr. Sci.,428,260-266,2013,"Universidade Nova de Lisboa, Oeiras, Portugal ; Universidade de Aveiro, Aveiro, Portugal ; University of the Basque Country UPV/EHU, Donostia-San Sebastian, Spain ; Basque Foundation for Science, Bilbao, Spain","Marrucho, Isabel M.",imarrucho@itqb.unl.pt,"Universidade Nova de Lisboa, Oeiras, Portugal"
Pure IL SILM,SILM,SILM,Porous hydrophobic poly(vinylidene fluoride) [PVDF],1-butyl-1-methylpyrrolidinium [Pyr14],C[N+]1(CCCC)CCCC1,bis(trifluoromethylsulfonyl)imide [Tf2N],FC(F)(S(=O)([N-]S(=O)(C(F)(F)F)=O)=O)F,,,,,Porous hydrophobic poly(vinylidene fluoride) [PVDF] supported [1-butyl-1-methylpyrrolidinium [Pyr14]] [Tricyanomethanide [C(CN)3]],Porous hydrophobic poly(vinylidene fluoride) [PVDF],1-butyl-1-methylpyrrolidinium [Pyr14],Tricyanomethanide [C(CN)3],,,,21,1,340,1,28.4,0.3,https://dx.doi.org/10.1016/j.memsci.2012.10.044,Pyrrolidinium-based polymeric ionic liquid materials: New perspectives for CO2 separation membranes,"Tomé, Liliana C.; Mecerreyes, David; Freire, Carmen S.R.; Rebelo, Luís Paulo N.; Marrucho, Isabel M.",Journal of Membrane Science,J. Membr. Sci.,428,260-266,2013,"Universidade Nova de Lisboa, Oeiras, Portugal ; Universidade de Aveiro, Aveiro, Portugal ; University of the Basque Country UPV/EHU, Donostia-San Sebastian, Spain ; Basque Foundation for Science, Bilbao, Spain","Marrucho, Isabel M.",imarrucho@itqb.unl.pt,"Universidade Nova de Lisboa, Oeiras, Portugal"
[Ch][Lac]-based SILM,SILM,SILM,Porous hydrophilic poly(tetrafluoroethylene) [PTFE],Cholinium [Ch],C[N+](C)(C)CCO,Lactate [Lac],CC(O)C([O-])=O,,,,,Porous hydrophilic poly(tetrafluoroethylene) [PTFE] supported [Cholinium [Ch]] [Lactate [Lac]],Porous hydrophilic poly(tetrafluoroethylene) [PTFE],Cholinium [Ch],Lactate [Lac],,,,20,1,7,,16.28,,https://dx.doi.org/10.1002/cssc.201300613,Cholinium-based Supported Ionic Liquid Membranes: A Sustainable Route for Carbon Dioxide Separation,"Tomé, Liliana C.; Patinha, David J. S.; Ferreira, Rui; Garcia, Helga; Silva Pereira, Cristina; Freire, Carmen S. R.; Rebelo, Luís Paulo N.; Marrucho, Isabel M.",ChemSusChem,ChemSusChem.,7 (1),110-113,2013,"Universidade Nova de Lisboa, Oeiras, Portugal ; Universidade de Aveiro, Aveiro, Portugal","Marrucho, Isabel M.",imarrucho@itqb.unl.pt,"Universidade Nova de Lisboa, Oeiras, Portugal"
[C2mim][NTf2],SILM,SILM,Porous hydrophobic poly(vinylidene fluoride) [PVDF],1-Ethyl-3-methylimidazolium [emim],C[N+]1=CN(C=C1)CC,bis(trifluoromethylsulfonyl)imide [Tf2N],FC(F)(S(=O)([N-]S(=O)(C(F)(F)F)=O)=O)F,,,,,Porous hydrophobic poly(vinylidene fluoride) [PVDF] supported [1-Ethyl-3-methylimidazolium [emim]] [bis(trifluoromethylsulfonyl)imide [Tf2N]],Porous hydrophobic poly(vinylidene fluoride) [PVDF],1-Ethyl-3-methylimidazolium [emim],bis(trifluoromethylsulfonyl)imide [Tf2N],,,,20,1,589,1,35.5,0.3,https://dx.doi.org/10.1039/c3ra41269e,CO2 separation applying ionic liquid mixtures: the effect of mixing different anions on gas permeation through supported ionic liquid membranes,"Tomé, Liliana C.; Patinha, David J. S.; Freire, Carmen S. R.; Rebelo, Luís Paulo N.; Marrucho, Isabel M.",RSC Advances,RSC Adv.,3 (30),12220,2013,"Universidade Nova de Lisboa, Oeiras, Portugal ; Universidade de Aveiro, Aveiro, Portugal","Marrucho, Isabel M.",imarrucho@itqb.unl.pt,"Universidade Nova de Lisboa, Oeiras, Portugal"
[C2mim][NTf2]0.75[Ac]0.25,SILM,SILM,Porous hydrophilic poly(tetrafluoroethylene) [PTFE],1-Ethyl-3-methylimidazolium [emim],C[N+]1=CN(C=C1)CC,bis(trifluoromethylsulfonyl)imide [Tf2N] and Acetate [Ac],FC(F)(S(=O)([N-]S(=O)(C(F)(F)F)=O)=O)F.CC([O-])=O,,,,,Porous hydrophilic poly(tetrafluoroethylene) [PTFE] supported [1-Ethyl-3-methylimidazolium [emim]] [0.5 mol fraction [bis(trifluoromethylsulfonyl)imide [Tf2N]] and 0.5 mol fraction [Acetate [Ac]]],Porous hydrophilic poly(tetrafluoroethylene) [PTFE],1-Ethyl-3-methylimidazolium [emim],bis(trifluoromethylsulfonyl)imide [Tf2N],Acetate [Ac],,,20,1,503,1.8,33.4,0.7,https://dx.doi.org/10.1039/c3ra41269e,CO2 separation applying ionic liquid mixtures: the effect of mixing different anions on gas permeation through supported ionic liquid membranes,"Tomé, Liliana C.; Patinha, David J. S.; Freire, Carmen S. R.; Rebelo, Luís Paulo N.; Marrucho, Isabel M.",RSC Advances,RSC Adv.,3 (30),12220,2013,"Universidade Nova de Lisboa, Oeiras, Portugal ; Universidade de Aveiro, Aveiro, Portugal","Marrucho, Isabel M.",imarrucho@itqb.unl.pt,"Universidade Nova de Lisboa, Oeiras, Portugal"
[C2mim][NTf2]0.5[Ac]0.5,SILM,SILM,Porous hydrophilic poly(tetrafluoroethylene) [PTFE],1-Ethyl-3-methylimidazolium [emim],C[N+]1=CN(C=C1)CC,bis(trifluoromethylsulfonyl)imide [Tf2N] and Acetate [Ac],FC(F)(S(=O)([N-]S(=O)(C(F)(F)F)=O)=O)F.CC([O-])=O,,,,,Porous hydrophilic poly(tetrafluoroethylene) [PTFE] supported [1-Ethyl-3-methylimidazolium [emim]] [0.5 mol fraction [bis(trifluoromethylsulfonyl)imide [Tf2N]] and 0.5 mol fraction [Acetate [Ac]]],Porous hydrophilic poly(tetrafluoroethylene) [PTFE],1-Ethyl-3-methylimidazolium [emim],bis(trifluoromethylsulfonyl)imide [Tf2N],Acetate [Ac],,,20,1,336,3.4,33.4,0.7,https://dx.doi.org/10.1039/c3ra41269e,CO2 separation applying ionic liquid mixtures: the effect of mixing different anions on gas permeation through supported ionic liquid membranes,"Tomé, Liliana C.; Patinha, David J. S.; Freire, Carmen S. R.; Rebelo, Luís Paulo N.; Marrucho, Isabel M.",RSC Advances,RSC Adv.,3 (30),12220,2013,"Universidade Nova de Lisboa, Oeiras, Portugal ; Universidade de Aveiro, Aveiro, Portugal","Marrucho, Isabel M.",imarrucho@itqb.unl.pt,"Universidade Nova de Lisboa, Oeiras, Portugal"
[C2mim][NTf2]0.25[Ac]0.75,SILM,SILM,Porous hydrophilic poly(tetrafluoroethylene) [PTFE],1-Ethyl-3-methylimidazolium [emim],C[N+]1=CN(C=C1)CC,bis(trifluoromethylsulfonyl)imide [Tf2N] and Acetate [Ac],FC(F)(S(=O)([N-]S(=O)(C(F)(F)F)=O)=O)F.CC([O-])=O,,,,,Porous hydrophilic poly(tetrafluoroethylene) [PTFE] supported [1-Ethyl-3-methylimidazolium [emim]] [0.5 mol fraction [bis(trifluoromethylsulfonyl)imide [Tf2N]] and 0.5 mol fraction [Acetate [Ac]]],Porous hydrophilic poly(tetrafluoroethylene) [PTFE],1-Ethyl-3-methylimidazolium [emim],bis(trifluoromethylsulfonyl)imide [Tf2N],Acetate [Ac],,,20,1,214,0.4,34.4,1.1,https://dx.doi.org/10.1039/c3ra41269e,CO2 separation applying ionic liquid mixtures: the effect of mixing different anions on gas permeation through supported ionic liquid membranes,"Tomé, Liliana C.; Patinha, David J. S.; Freire, Carmen S. R.; Rebelo, Luís Paulo N.; Marrucho, Isabel M.",RSC Advances,RSC Adv.,3 (30),12220,2013,"Universidade Nova de Lisboa, Oeiras, Portugal ; Universidade de Aveiro, Aveiro, Portugal","Marrucho, Isabel M.",imarrucho@itqb.unl.pt,"Universidade Nova de Lisboa, Oeiras, Portugal"
[C2mim][Ac],SILM,SILM,Porous hydrophilic poly(tetrafluoroethylene) [PTFE],1-Ethyl-3-methylimidazolium [emim],C[N+]1=CN(C=C1)CC,Acetate [Ac],CC([O-])=O,,,,,Porous hydrophilic poly(tetrafluoroethylene) [PTFE] supported [1-Ethyl-3-methylimidazolium [emim]] [Acetate [Ac]],Porous hydrophilic poly(tetrafluoroethylene) [PTFE],1-Ethyl-3-methylimidazolium [emim],Acetate [Ac],,,,20,1,118,5.8,36.4,1.9,https://dx.doi.org/10.1039/c3ra41269e,CO2 separation applying ionic liquid mixtures: the effect of mixing different anions on gas permeation through supported ionic liquid membranes,"Tomé, Liliana C.; Patinha, David J. S.; Freire, Carmen S. R.; Rebelo, Luís Paulo N.; Marrucho, Isabel M.",RSC Advances,RSC Adv.,3 (30),12220,2013,"Universidade Nova de Lisboa, Oeiras, Portugal ; Universidade de Aveiro, Aveiro, Portugal","Marrucho, Isabel M.",imarrucho@itqb.unl.pt,"Universidade Nova de Lisboa, Oeiras, Portugal"
[C2mim][NTf2]0.5[DCA]0.5,SILM,SILM,Porous hydrophilic poly(tetrafluoroethylene) [PTFE],1-Ethyl-3-methylimidazolium [emim],C[N+]1=CN(C=C1)CC,bis(trifluoromethylsulfonyl)imide [Tf2N] and Dicyanamide [DCA],FC(F)(S(=O)([N-]S(=O)(C(F)(F)F)=O)=O)F.N%23C[N-]C%23N,,,,,Porous hydrophilic poly(tetrafluoroethylene) [PTFE] supported [1-Ethyl-3-methylimidazolium [emim]] [0.5 mol fraction [bis(trifluoromethylsulfonyl)imide [Tf2N]] and 0.5 mol fraction [Dicyanamide [DCA]]],Porous hydrophilic poly(tetrafluoroethylene) [PTFE],1-Ethyl-3-methylimidazolium [emim],bis(trifluoromethylsulfonyl)imide [Tf2N],Dicyanamide [DCA],,,20,1,589,1.9,41.8,0.7,https://dx.doi.org/10.1039/c3ra41269e,CO2 separation applying ionic liquid mixtures: the effect of mixing different anions on gas permeation through supported ionic liquid membranes,"Tomé, Liliana C.; Patinha, David J. S.; Freire, Carmen S. R.; Rebelo, Luís Paulo N.; Marrucho, Isabel M.",RSC Advances,RSC Adv.,3 (30),12220,2013,"Universidade Nova de Lisboa, Oeiras, Portugal ; Universidade de Aveiro, Aveiro, Portugal","Marrucho, Isabel M.",imarrucho@itqb.unl.pt,"Universidade Nova de Lisboa, Oeiras, Portugal"
[C2mim][DCA],SILM,SILM,Porous hydrophilic poly(tetrafluoroethylene) [PTFE],1-Ethyl-3-methylimidazolium [emim],C[N+]1=CN(C=C1)CC,Dicyanamide [DCA],N%23C[N-]C%23N,,,,,Porous hydrophilic poly(tetrafluoroethylene) [PTFE] supported [1-Ethyl-3-methylimidazolium [emim]] [Dicyanamide [DCA]],Porous hydrophilic poly(tetrafluoroethylene) [PTFE],1-Ethyl-3-methylimidazolium [emim],Dicyanamide [DCA],,,,20,1,476,0.8,67.8,0.6,https://dx.doi.org/10.1039/c3ra41269e,CO2 separation applying ionic liquid mixtures: the effect of mixing different anions on gas permeation through supported ionic liquid membranes,"Tomé, Liliana C.; Patinha, David J. S.; Freire, Carmen S. R.; Rebelo, Luís Paulo N.; Marrucho, Isabel M.",RSC Advances,RSC Adv.,3 (30),12220,2013,"Universidade Nova de Lisboa, Oeiras, Portugal ; Universidade de Aveiro, Aveiro, Portugal","Marrucho, Isabel M.",imarrucho@itqb.unl.pt,"Universidade Nova de Lisboa, Oeiras, Portugal"
[C6mim][Tf2N] neat,SILM,SILM,Porous hydrophilic polyethersulfone [PES],1-hexyl-3-methylimidazolium [hmim],C[N+]1=CN(C=C1)CCCCCC,bis(trifluoromethylsulfonyl)imide [Tf2N],FC(F)(S(=O)([N-]S(=O)(C(F)(F)F)=O)=O)F,,,,,Porous hydrophilic polyethersulfone [PES] supported ([1-hexyl-3-methylimidazolium [hmim]] [bis(trifluoromethylsulfonyl)imide [Tf2N]]) neat,Porous hydrophilic polyethersulfone [PES],1-hexyl-3-methylimidazolium [hmim],bis(trifluoromethylsulfonyl)imide [Tf2N],,,,N/A,N/A,700,10,23,,https://dx.doi.org/10.1021/cm900726p,Physically Gelled Ionic Liquids: Solid Membrane Materials with Liquidlike CO2 Gas Transport,"Voss, Bret A.; Bara, Jason E.; Gin, Douglas L.; Noble, Richard D.",Chemistry of Materials,Chem. Mater.,21 (14),3027-3029,2009,"University of Colorado at Boulder, Boulder, CO, USA","Noble, Richard D.",nobler@colorado.edu,"University of Colorado at Boulder, Boulder, CO, USA"
[C6mim][Tf2N] gel,SILM,SILM,Porous hydrophilic polyethersulfone [PES],1-hexyl-3-methylimidazolium [hmim],C[N+]1=CN(C=C1)CCCCCC,bis(trifluoromethylsulfonyl)imide [Tf2N],FC(F)(S(=O)([N-]S(=O)(C(F)(F)F)=O)=O)F,,,,,Porous hydrophilic polyethersulfone [PES] supported ([1-hexyl-3-methylimidazolium [hmim]] [bis(trifluoromethylsulfonyl)imide [Tf2N]]) gelled by 12-hydroxystearic acid [HSA],Porous hydrophilic polyethersulfone [PES],1-hexyl-3-methylimidazolium [hmim],bis(trifluoromethylsulfonyl)imide [Tf2N],12-hydroxystearic acid [HSA],,,N/A,N/A,650,10,22,,https://dx.doi.org/10.1021/cm900726p,Physically Gelled Ionic Liquids: Solid Membrane Materials with Liquidlike CO2 Gas Transport,"Voss, Bret A.; Bara, Jason E.; Gin, Douglas L.; Noble, Richard D.",Chemistry of Materials,Chem. Mater.,21 (14),3027-3029,2009,"University of Colorado at Boulder, Boulder, CO, USA","Noble, Richard D.",nobler@colorado.edu,"University of Colorado at Boulder, Boulder, CO, USA"
SOS22,Polymer-IL,Polymer-IL,Block copolymer/RTIL blend: {(polystyrene-b-poly(ethylene oxide) diblock copolymer [SO]) with 22 wt% (polystyrene-b-poly(ethylene oxide)-b-polystyrene triblock copolymer [SOS])},1-Ethyl-3-methylimidazolium [emim],C[N+]1=CN(C=C1)CC,bis(trifluoromethylsulfonyl)imide [Tf2N],FC(F)(S(=O)([N-]S(=O)(C(F)(F)F)=O)=O)F,,,,,Block copolymer/RTIL blend: {(polystyrene-b-poly(ethylene oxide) diblock copolymer [SO]) with 22 wt% (polystyrene-b-poly(ethylene oxide)-b-polystyrene triblock copolymer [SOS])} and {[1-Ethyl-3-methylimidazolium [emim]] [bis(trifluoromethylsulfonyl)imide [Tf2N]]},polystyrene-b-poly(ethylene oxide) diblock copolymer [SO],polystyrene-b-poly(ethylene oxide)-b-polystyrene triblock copolymer [SOS],1-Ethyl-3-methylimidazolium [emim],bis(trifluoromethylsulfonyl)imide [Tf2N],,,23,1,716,,39.78,,https://dx.doi.org/10.1016/j.memsci.2016.03.045,Elastic free-standing RTIL composite membranes for CO 2 /N 2 separation based on sphere-forming triblock/diblock copolymer blends,"Wijayasekara, Dilanji B.; Cowan, Matthew G.; Lewis, Jackson T.; Gin, Douglas L.; Noble, Richard D.; Bailey, Travis S.",Journal of Membrane Science,J. Membr. Sci.,511,170-179,2016,"Colorado State University, Fort Collins, CO, USA ; University of Colorado at Boulder, Boulder, CO, USA","Noble, Richard D.",nobler@colorado.edu,"University of Colorado at Boulder, Boulder, CO, USA"
SOS46,Polymer-IL,Polymer-IL,Block copolymer/RTIL blend: {(polystyrene-b-poly(ethylene oxide) diblock copolymer [SO]) with 46 wt% (polystyrene-b-poly(ethylene oxide)-b-polystyrene triblock copolymer [SOS])},1-Ethyl-3-methylimidazolium [emim],C[N+]1=CN(C=C1)CC,bis(trifluoromethylsulfonyl)imide [Tf2N],FC(F)(S(=O)([N-]S(=O)(C(F)(F)F)=O)=O)F,,,,,Block copolymer/RTIL blend: {(polystyrene-b-poly(ethylene oxide) diblock copolymer [SO]) with 46 wt% (polystyrene-b-poly(ethylene oxide)-b-polystyrene triblock copolymer [SOS])} and {[1-Ethyl-3-methylimidazolium [emim]] [bis(trifluoromethylsulfonyl)imide [Tf2N]]},polystyrene-b-poly(ethylene oxide) diblock copolymer [SO],polystyrene-b-poly(ethylene oxide)-b-polystyrene triblock copolymer [SOS],1-Ethyl-3-methylimidazolium [emim],bis(trifluoromethylsulfonyl)imide [Tf2N],,,23,1,796,,36.18,,https://dx.doi.org/10.1016/j.memsci.2016.03.045,Elastic free-standing RTIL composite membranes for CO 2 /N 2 separation based on sphere-forming triblock/diblock copolymer blends,"Wijayasekara, Dilanji B.; Cowan, Matthew G.; Lewis, Jackson T.; Gin, Douglas L.; Noble, Richard D.; Bailey, Travis S.",Journal of Membrane Science,J. Membr. Sci.,511,170-179,2016,"Colorado State University, Fort Collins, CO, USA ; University of Colorado at Boulder, Boulder, CO, USA","Noble, Richard D.",nobler@colorado.edu,"University of Colorado at Boulder, Boulder, CO, USA"
NPTAm-1,PIL-BCP,PIL-CP,"1-(4-ethylbenzyl)-4-((o-tolyloxy)methyl)-1,2,3-triazole",,,,,"1-(2-(2-(2-ethoxyethoxy)ethoxy)ethyl)-3-methyl-4-(o-tolyloxy)-1,2,3-triazolium",C=CC1=C(OCC2=CN(N=[N+]2C)COCCOCCOCCC)C=CC=C1,bis(trifluoromethylsulfonyl)imide [Tf2N],FC(F)(S(=O)([N-]S(=O)(C(F)(F)F)=O)=O)F,"[60% poly(1-(4-ethylbenzyl)-4-((o-tolyloxy)methyl)-1,2,3-triazole)-b-40% poly(1-(2-(2-(2-ethoxyethoxy)ethoxy)ethyl)-3-methyl-4-(o-tolyloxy)-1,2,3-triazolium)] [bis(trifluoromethylsulfonyl)imide [Tf2N]]","1-(4-ethylbenzyl)-4-((o-tolyloxy)methyl)-1,2,3-triazole","1-(2-(2-(2-ethoxyethoxy)ethoxy)ethyl)-3-methyl-4-(o-tolyloxy)-1,2,3-triazolium",bis(trifluoromethylsulfonyl)imide [Tf2N],,,,25,4,264.7,,18.4,,https://dx.doi.org/10.1039/C8RA00541A,"Novolac-based poly(1,2,3-triazolium)s with good ionic conductivity and enhanced CO2 permeation","Ye, Lvyuan; Wan, Liqiang; Tang, Junkun; Li, Yujing; Huang, Farong.",RSC Advances,RSC Adv.,8 (16),8552-8557,2018,"East China University of Science and Technology, Ministry of Education, Shanghai, China","Huang, Farong",fhuanglab@ecust.edu.cn ,"East China University of Science and Technology, Ministry of Education, Shanghai, China"
NPTAm-3,PIL-BCP,PIL-CP,"1-(4-ethylbenzyl)-4-((o-tolyloxy)methyl)-1,2,3-triazole",,,,,"1-(2-(2-(2-ethoxyethoxy)ethoxy)ethyl)-3-methyl-4-(o-tolyloxy)-1,2,3-triazolium",C=CC1=C(OCC2=CN(N=[N+]2C)COCCOCCOCCC)C=CC=C1,bis(trifluoromethylsulfonyl)imide [Tf2N],FC(F)(S(=O)([N-]S(=O)(C(F)(F)F)=O)=O)F,"[20% poly(1-(4-ethylbenzyl)-4-((o-tolyloxy)methyl)-1,2,3-triazole)-b-48% poly(1-(2-(2-(2-ethoxyethoxy)ethoxy)ethyl)-3-methyl-4-(o-tolyloxy)-1,2,3-triazolium)] [bis(trifluoromethylsulfonyl)imide [Tf2N]]","1-(4-ethylbenzyl)-4-((o-tolyloxy)methyl)-1,2,3-triazole","1-(2-(2-(2-ethoxyethoxy)ethoxy)ethyl)-3-methyl-4-(o-tolyloxy)-1,2,3-triazolium",bis(trifluoromethylsulfonyl)imide [Tf2N],,,,25,4,434.5,,12.3,,https://dx.doi.org/10.1039/C8RA00541A,"Novolac-based poly(1,2,3-triazolium)s with good ionic conductivity and enhanced CO2 permeation","Ye, Lvyuan; Wan, Liqiang; Tang, Junkun; Li, Yujing; Huang, Farong.",RSC Advances,RSC Adv.,8 (16),8552-8557,2018,"East China University of Science and Technology, Ministry of Education, Shanghai, China","Huang, Farong",fhuanglab@ecust.edu.cn ,"East China University of Science and Technology, Ministry of Education, Shanghai, China"
GO-[BMIM][BF4]-SILM,SILM,SILM,Anodic alumina oxide [AAO],1-Butyl-3-methylimidazolium [bmim],C[N+]1=CN(CCCC)C=C1,Tetrafluoroborate [BF4],F[B-](F)(F)F,,,,,Anodic alumina oxide [AAO] supported ([Graphene oxide [GO]] [1-Butyl-3-methylimidazolium [bmim]] [Tetrafluoroborate [BF4]]) blend,Anodic alumina oxide [AAO],Graphene oxide [GO],1-Butyl-3-methylimidazolium [bmim],Tetrafluoroborate [BF4],,,25,N/A,65.36,,363,,https://dx.doi.org/10.1021/acsnano.8b00367,Ionic Liquid Selectively Facilitates CO2 Transport through Graphene Oxide Membrane,"Ying, Wen; Cai, Jingsong; Zhou, Ke; Chen, Danke; Ying, Yulong; Guo, Yi; Kong, Xueqian; Xu, Zhiping; Peng, Xinsheng.",ACS Nano,ACS Nano.,12 (6),5385-5393,2018,"Zhejiang University, Hangzhou, China ; Tsinghua University, Beijing, China","Peng, Xinsheng",pengxinsheng@zju.edu.cn,"Zhejiang University, Hangzhou, China"
6FDA-MDA,No IL Membrane,No IL Membrane,,,,,,,,,,"poly({m-phenylenediamine  [MDA]}-{2,2-bis(3,4-carboxylyphenyl) hexafluoropropane dianhydride [6FDA]})","2,2-bis(3,4-carboxylyphenyl) hexafluoropropane dianhydride [6FDA]",m-phenylenediamine  [MDA],,,,,35,10,15.8,,24.69,,https://dx.doi.org/10.1002/app.43077,Gas transport properties in (6FDA-RTIL)-(6FDA-MDA) block copolyimides,"Zhang, Caili; Cao, Bing; Coleman, Maria R.; Li, Pei.",Journal of Applied Polymer Science,J. Appl. Polym. Sci.,133 (9),43077,2015,"Beijing University of Chemical Technology, Beijing, China ; The University of Toledo, Toledo, OH, USA","Coleman, Maria R.",maria.coleman6@utoledo.edu,"The University of Toledo, Toledo, OH, USA"
6.5 mol %-L,PIL-BCP,PIL-CP,"2,2-bis(3,4-carboxylyphenyl) hexafluoropropane dianhydride [6FDA] and m-phenylenediamine  [MDA]",,,,,"2,2-bis(3,4-carboxylyphenyl) hexafluoropropane dianhydride [6FDA] - 1-allyl-3-propane-imidazolium",C=CC[N+]1=CN(CCCN2C(C(C=CC(C(C(F)(F)F)(C(F)(F)F)C3CCC(C(NC4=O)=O)=C4C3)=C5)=C5C2=O)=O)C=C1,bis(trifluoromethylsulfonyl)imide [Tf2N],FC(F)(S(=O)([N-]S(=O)(C(F)(F)F)=O)=O)F,"Long block copolyimide (high RTIL molecular weight) [6.5 mol% poly({[1,3-di(3-aminopropyl) imidazolium [DAPIM]] [bis(trifluoromethylsulfonyl)imide [Tf2N]]}-{2,2-bis(3,4-carboxylyphenyl) hexafluoropropane dianhydride [6FDA]})]-b-[poly({m-phenylenediamine  [MDA]}-{2,2-bis(3,4-carboxylyphenyl) hexafluoropropane dianhydride [6FDA]})]","2,2-bis(3,4-carboxylyphenyl) hexafluoropropane dianhydride [6FDA]","1,3-di(3-aminopropyl) imidazolium [DAPIM]",m-phenylenediamine  [MDA],bis(trifluoromethylsulfonyl)imide [Tf2N],,,35,10,9.08,,23.28,,https://dx.doi.org/10.1002/app.43077,Gas transport properties in (6FDA-RTIL)-(6FDA-MDA) block copolyimides,"Zhang, Caili; Cao, Bing; Coleman, Maria R.; Li, Pei.",Journal of Applied Polymer Science,J. Appl. Polym. Sci.,133 (9),43077,2015,"Beijing University of Chemical Technology, Beijing, China ; The University of Toledo, Toledo, OH, USA","Coleman, Maria R.",maria.coleman6@utoledo.edu,"The University of Toledo, Toledo, OH, USA"
