Repository: alawy23/ILmembrane_webapp

# Ionic Liquid Membrane Data Web App
This R web app (made with shiny and plotly). Takes manually collected ionic liquid membrane data and plots them in an interactive fashion.

## This repository holds the following scripts:
- data folder: 
  - This folder holds the membrane data Excel file named (IL_Robeson_R.xlsx)
- App.R:
  - This script is the app's parent script, which sources the server.R and ui.R scripts.
- global.R:
  - This script runs before any other script, which makes it useful to include the package calls (i.e. library())
  and any international support.
- ui.R:
  - This script holds the code required for setting up the user interface, such as the page layout.

File: data/IL_Robeson_R_CO2N2.csv (part 8 of 8)
Abbreviation,Type_cond,Type,Support/Copolymer/metal-organic framework (MOF),IL Cation name,IL Cation SMILE,IL Anion name,IL Anion SMILE,PIL Monomer Cation name,PIL Monomer Cation SMILE,PIL Anion name,PIL Anion SMILE,Full Name,Material 1,Material 2,Material 3,Material 4,Material 5,Material 6,Temperatures (degC),Pressures (bar),P,P(CO2) Error,alph,alphErr,DOI URL,Article Title,Authors,Journal,J_abb,Volume,Page,Year,Institutions,Corresponding Author,Corresponding Author Email,Corresponding Author Institution
25.8 mol %-L,PIL-BCP,PIL-CP,"2,2-bis(3,4-carboxylyphenyl) hexafluoropropane dianhydride [6FDA] and m-phenylenediamine  [MDA]",,,,,"2,2-bis(3,4-carboxylyphenyl) hexafluoropropane dianhydride [6FDA] - 1-allyl-3-propane-imidazolium",C=CC[N+]1=CN(CCCN2C(C(C=CC(C(C(F)(F)F)(C(F)(F)F)C3CCC(C(NC4=O)=O)=C4C3)=C5)=C5C2=O)=O)C=C1,bis(trifluoromethylsulfonyl)imide [Tf2N],FC(F)(S(=O)([N-]S(=O)(C(F)(F)F)=O)=O)F,"Long block copolyimide (high RTIL molecular weight) [25.8 mol% poly({[1,3-di(3-aminopropyl) imidazolium [DAPIM]] [bis(trifluoromethylsulfonyl)imide [Tf2N]]}-{2,2-bis(3,4-carboxylyphenyl) hexafluoropropane dianhydride [6FDA]})]-b-[poly({m-phenylenediamine  [MDA]}-{2,2-bis(3,4-carboxylyphenyl) hexafluoropropane dianhydride [6FDA]})]","2,2-bis(3,4-carboxylyphenyl) hexafluoropropane dianhydride [6FDA]","1,3-di(3-aminopropyl) imidazolium [DAPIM]",m-phenylenediamine  [MDA],bis(trifluoromethylsulfonyl)imide [Tf2N],,,35,10,7.22,,24.07,,https://dx.doi.org/10.1002/app.43077,Gas transport properties in (6FDA-RTIL)-(6FDA-MDA) block copolyimides,"Zhang, Caili; Cao, Bing; Coleman, Maria R.; Li, Pei.",Journal of Applied Polymer Science,J. Appl. Polym. Sci.,133 (9),43077,2015,"Beijing University of Chemical Technology, Beijing, China ; The University of Toledo, Toledo, OH, USA","Coleman, Maria R.",maria.coleman6@utoledo.edu,"The University of Toledo, Toledo, OH, USA"
6.5 mol %-S,PIL-BCP,PIL-CP,"2,2-bis(3,4-carboxylyphenyl) hexafluoropropane dianhydride [6FDA] and m-phenylenediamine  [MDA]",,,,,"2,2-bis(3,4-carboxylyphenyl) hexafluoropropane dianhydride [6FDA] - 1-allyl-3-propane-imidazolium",C=CC[N+]1=CN(CCCN2C(C(C=CC(C(C(F)(F)F)(C(F)(F)F)C3CCC(C(NC4=O)=O)=C4C3)=C5)=C5C2=O)=O)C=C1,bis(trifluoromethylsulfonyl)imide [Tf2N],FC(F)(S(=O)([N-]S(=O)(C(F)(F)F)=O)=O)F,"Short block copolyimide (low RTIL molecular weight) [6.5 mol% poly({[1,3-di(3-aminopropyl) imidazolium [DAPIM]] [bis(trifluoromethylsulfonyl)imide [Tf2N]]}-{2,2-bis(3,4-carboxylyphenyl) hexafluoropropane dianhydride [6FDA]})]-b-[poly({m-phenylenediamine  [MDA]}-{2,2-bis(3,4-carboxylyphenyl) hexafluoropropane dianhydride [6FDA]})]","2,2-bis(3,4-carboxylyphenyl) hexafluoropropane dianhydride [6FDA]","1,3-di(3-aminopropyl) imidazolium [DAPIM]",m-phenylenediamine  [MDA],bis(trifluoromethylsulfonyl)imide [Tf2N],,,35,10,14.4,,23.22,,https://dx.doi.org/10.1002/app.43077,Gas transport properties in (6FDA-RTIL)-(6FDA-MDA) block copolyimides,"Zhang, Caili; Cao, Bing; Coleman, Maria R.; Li, Pei.",Journal of Applied Polymer Science,J. Appl. Polym. Sci.,133 (9),43077,2015,"Beijing University of Chemical Technology, Beijing, China ; The University of Toledo, Toledo, OH, USA","Coleman, Maria R.",maria.coleman6@utoledo.edu,"The University of Toledo, Toledo, OH, USA"
25.8 mol %-S,PIL-BCP,PIL-CP,"2,2-bis(3,4-carboxylyphenyl) hexafluoropropane dianhydride [6FDA] and m-phenylenediamine  [MDA]",,,,,"2,2-bis(3,4-carboxylyphenyl) hexafluoropropane dianhydride [6FDA] - 1-allyl-3-propane-imidazolium",C=CC[N+]1=CN(CCCN2C(C(C=CC(C(C(F)(F)F)(C(F)(F)F)C3CCC(C(NC4=O)=O)=C4C3)=C5)=C5C2=O)=O)C=C1,bis(trifluoromethylsulfonyl)imide [Tf2N],FC(F)(S(=O)([N-]S(=O)(C(F)(F)F)=O)=O)F,"Short block copolyimide (low RTIL molecular weight) [25.8 mol% poly({[1,3-di(3-aminopropyl) imidazolium [DAPIM]] [bis(trifluoromethylsulfonyl)imide [Tf2N]]}-{2,2-bis(3,4-carboxylyphenyl) hexafluoropropane dianhydride [6FDA]})]-b-[poly({m-phenylenediamine  [MDA]}-{2,2-bis(3,4-carboxylyphenyl) hexafluoropropane dianhydride [6FDA]})]","2,2-bis(3,4-carboxylyphenyl) hexafluoropropane dianhydride [6FDA]","1,3-di(3-aminopropyl) imidazolium [DAPIM]",m-phenylenediamine  [MDA],bis(trifluoromethylsulfonyl)imide [Tf2N],,,35,10,9.18,,22.39,,https://dx.doi.org/10.1002/app.43077,Gas transport properties in (6FDA-RTIL)-(6FDA-MDA) block copolyimides,"Zhang, Caili; Cao, Bing; Coleman, Maria R.; Li, Pei.",Journal of Applied Polymer Science,J. Appl. Polym. Sci.,133 (9),43077,2015,"Beijing University of Chemical Technology, Beijing, China ; The University of Toledo, Toledo, OH, USA","Coleman, Maria R.",maria.coleman6@utoledo.edu,"The University of Toledo, Toledo, OH, USA"
PVAc/c-PIL-50 semi-IPN,PIL-BCP,PIL-CP,Linear polyvinyl acetate [PVAc],,,,,1-vinyl-3-octylimidazolium [voim],C=CN1C=C[N+](CCCCCCCC)=C1,Hexafluorophosphate [PF6],F[P-](F)(F)(F)(F)F,Linear polyvinyl acetate [PVAc] incorporated into 50 wt% crosslinked poly([1-vinyl-3-octylimidazolium [voim]] [Hexafluorophosphate [PF6]]) semi-interpenetrating polymer network (semi-IPN),1-vinyl-3-octylimidazolium [voim],Hexafluorophosphate [PF6],Linear polyvinyl acetate [PVAc],,,,20,1.2,18.43,,70.61,,https://dx.doi.org/10.1016/j.memsci.2017.01.022,Synthesis and gas transport properties of poly(ionic liquid) based semi-interpenetrating polymer network membranes for CO2 /N2 separation,"Zhang, Chunfang; Zhang, Wenhai; Gao, Hui; Bai, Yunxiang; Sun, Yuping; Chen, Yongsheng.",Journal of Membrane Science,J. Membr. Sci.,528,72-81,2017,"Jiangnan University, Wuxi, PR China ; Georgia Institute of Technology, Atlanta, GA, USA","Bai, Yunxiang",baisir223@163.com,"Jiangnan University, Wuxi, PR China"
[DMAPAH][EOAc],SILM,SILM,Porous hydrophilic polyethersulfone [PES],Dimethylpropylenediamine [DMAPAH],CN(C)CCC[NH3+],Ethoxyacetate [EOAc],[O-]C(COCC)=O,,,,,Porous hydrophilic polyethersulfone [PES] supported 15 wt% water [Dimethylpropylenediamine [DMAPAH]] [Ethoxyacetate [EOAc]] protic ionic liquid,Porous hydrophilic polyethersulfone [PES],Dimethylpropylenediamine [DMAPAH],Ethoxyacetate [EOAc],,,,N/A,N/A,3028,,151.4,,https://dx.doi.org/10.1016/j.memsci.2017.01.006,Supported protic-ionic-liquid membranes with facilitated transport mechanism for the selective separation of CO2,"Zhang, Xiao-Min; Tu, Zhuo-Heng; Li, He; Li, Lei; Wu, You-Ting; Hu, Xing-Bang.",Journal of Membrane Science,J. Membr. Sci.,527,60-67,2017,"Nanjing University, Nanjing, PR China","Wu, Youting",ytwu@nju.edu.cn,"Nanjing University, Nanjing, PR China"
[DMAPAH][TFA],SILM,SILM,Porous hydrophilic polyethersulfone [PES],Dimethylpropylenediamine [DMAPAH],CN(C)CCC[NH3+],Trifluoroacetate [Tfa],[O-]C(C(F)(F)F)=O,,,,,Porous hydrophilic polyethersulfone [PES] supported 15 wt% water [Dimethylpropylenediamine [DMAPAH]] [Trifluoroacetate [TFA]] protic ionic liquid,Porous hydrophilic polyethersulfone [PES],Dimethylpropylenediamine [DMAPAH],Trifluoroacetate [TFA],,,,N/A,N/A,3352,,128.9,,https://dx.doi.org/10.1016/j.memsci.2017.01.006,Supported protic-ionic-liquid membranes with facilitated transport mechanism for the selective separation of CO2,"Zhang, Xiao-Min; Tu, Zhuo-Heng; Li, He; Li, Lei; Wu, You-Ting; Hu, Xing-Bang.",Journal of Membrane Science,J. Membr. Sci.,527,60-67,2017,"Nanjing University, Nanjing, PR China","Wu, Youting",ytwu@nju.edu.cn,"Nanjing University, Nanjing, PR China"
Original PIM-1,No IL Membrane,No IL Membrane,,,,,,,,,,"[5,5 ?,6,6 ?-tetrahydroxy-3,3,3 ?,3 ?-tetramethyl-1,1 ?-spirobisindane (TTSBI)] and [2,3,5,6- tetrafluoroterephthalodinitrile (TFTPN)] copolymer [PIM-1]","[5,5 ?,6,6 ?-tetrahydroxy-3,3,3 ?,3 ?-tetramethyl-1,1 ?-spirobisindane (TTSBI)] and [2,3,5,6- tetrafluoroterephthalodinitrile (TFTPN)] copolymer [PIM-1]",,,,,,35,2,3402,,16.1,,https://dx.doi.org/10.1016/j.memsci.2018.07.075,The nitrogen-doped porous carbons/PIM mixed-matrix membranes for CO2 separation,"Zhao, Hongyong; Feng, Lizhong; Ding, Xiaoli; Zhao, Yun; Tan, Xiaoyao; Zhang, Yuzhong.",Journal of Membrane Science,J. Membr. Sci.,564,800-805,2018,"Tianjin Polytechnic University, Tianjin, China","Ding, Xiaoli",dingxiaoli@tjpu.edu.cn,"Tianjin Polytechnic University, Tianjin, China"
ILs/PIM-2%,Polymer-IL,Polymer-IL,"[5,5 ?,6,6 ?-tetrahydroxy-3,3,3 ?,3 ?-tetramethyl-1,1 ?-spirobisindane (TTSBI)] and [2,3,5,6- tetrafluoroterephthalodinitrile (TFTPN)] copolymer [PIM-1]",1-Ethyl-3-methylimidazolium [emim],C[N+]1=CN(C=C1)CC,Dicyanamide [N(CN)2],N%23C[N-]C%23N,,,,,"[5,5 ?,6,6 ?-tetrahydroxy-3,3,3 ?,3 ?-tetramethyl-1,1 ?-spirobisindane (TTSBI)] and [2,3,5,6- tetrafluoroterephthalodinitrile (TFTPN)] copolymer [PIM-1] and 2 wt% [1-Ethyl-3-methylimidazolium [emim]] [Dicyanamide [N(CN)2]] blending membrane","[5,5 ?,6,6 ?-tetrahydroxy-3,3,3 ?,3 ?-tetramethyl-1,1 ?-spirobisindane (TTSBI)] and [2,3,5,6- tetrafluoroterephthalodinitrile (TFTPN)] copolymer [PIM-1]",1-Ethyl-3-methylimidazolium [emim],Dicyanamide [N(CN)2],,,,35,2,2142,,15.6,,https://dx.doi.org/10.1016/j.memsci.2018.07.075,The nitrogen-doped porous carbons/PIM mixed-matrix membranes for CO2 separation,"Zhao, Hongyong; Feng, Lizhong; Ding, Xiaoli; Zhao, Yun; Tan, Xiaoyao; Zhang, Yuzhong.",Journal of Membrane Science,J. Membr. Sci.,564,800-805,2018,"Tianjin Polytechnic University, Tianjin, China","Ding, Xiaoli",dingxiaoli@tjpu.edu.cn,"Tianjin Polytechnic University, Tianjin, China"
NDPC/PIM-2%-300,MMM,MMM,Nitrogen-doped porous carbons (NDPC),1-Ethyl-3-methylimidazolium [emim],C[N+]1=CN(C=C1)CC,Dicyanamide [N(CN)2],N%23C[N-]C%23N,,,,,"Nitrogen-doped porous carbons (NDPC) ([5,5 ?,6,6 ?-tetrahydroxy-3,3,3 ?,3 ?-tetramethyl-1,1 ?-spirobisindane (TTSBI)] and [2,3,5,6- tetrafluoroterephthalodinitrile (TFTPN)] copolymer [PIM-1]) and 2 wt% [1-Ethyl-3-methylimidazolium [emim]] [Dicyanamide [N(CN)2]] mixed matrix membrane thermally treated at 300 degC","[5,5 ?,6,6 ?-tetrahydroxy-3,3,3 ?,3 ?-tetramethyl-1,1 ?-spirobisindane (TTSBI)] and [2,3,5,6- tetrafluoroterephthalodinitrile (TFTPN)] copolymer [PIM-1]",1-Ethyl-3-methylimidazolium [emim],Dicyanamide [N(CN)2],,,,35,2,31807,,14.1,,https://dx.doi.org/10.1016/j.memsci.2018.07.075,The nitrogen-doped porous carbons/PIM mixed-matrix membranes for CO2 separation,"Zhao, Hongyong; Feng, Lizhong; Ding, Xiaoli; Zhao, Yun; Tan, Xiaoyao; Zhang, Yuzhong.",Journal of Membrane Science,J. Membr. Sci.,564,800-805,2018,"Tianjin Polytechnic University, Tianjin, China","Ding, Xiaoli",dingxiaoli@tjpu.edu.cn,"Tianjin Polytechnic University, Tianjin, China"
ILs/PIM-5%,Polymer-IL,Polymer-IL,"[5,5 ?,6,6 ?-tetrahydroxy-3,3,3 ?,3 ?-tetramethyl-1,1 ?-spirobisindane (TTSBI)] and [2,3,5,6- tetrafluoroterephthalodinitrile (TFTPN)] copolymer [PIM-1]",1-Ethyl-3-methylimidazolium [emim],C[N+]1=CN(C=C1)CC,Dicyanamide [N(CN)2],N%23C[N-]C%23N,,,,,"[5,5 ?,6,6 ?-tetrahydroxy-3,3,3 ?,3 ?-tetramethyl-1,1 ?-spirobisindane (TTSBI)] and [2,3,5,6- tetrafluoroterephthalodinitrile (TFTPN)] copolymer [PIM-1] and 5 wt% [1-Ethyl-3-methylimidazolium [emim]] [Dicyanamide [N(CN)2]] blending membrane","[5,5 ?,6,6 ?-tetrahydroxy-3,3,3 ?,3 ?-tetramethyl-1,1 ?-spirobisindane (TTSBI)] and [2,3,5,6- tetrafluoroterephthalodinitrile (TFTPN)] copolymer [PIM-1]",1-Ethyl-3-methylimidazolium [emim],Dicyanamide [N(CN)2],,,,35,2,888,,17.1,,https://dx.doi.org/10.1016/j.memsci.2018.07.075,The nitrogen-doped porous carbons/PIM mixed-matrix membranes for CO2 separation,"Zhao, Hongyong; Feng, Lizhong; Ding, Xiaoli; Zhao, Yun; Tan, Xiaoyao; Zhang, Yuzhong.",Journal of Membrane Science,J. Membr. Sci.,564,800-805,2018,"Tianjin Polytechnic University, Tianjin, China","Ding, Xiaoli",dingxiaoli@tjpu.edu.cn,"Tianjin Polytechnic University, Tianjin, China"
NDPC/PIM-5%-300,MMM,MMM,Nitrogen-doped porous carbons (NDPC),1-Ethyl-3-methylimidazolium [emim],C[N+]1=CN(C=C1)CC,Dicyanamide [N(CN)2],N%23C[N-]C%23N,,,,,"Nitrogen-doped porous carbons (NDPC) ([5,5 ?,6,6 ?-tetrahydroxy-3,3,3 ?,3 ?-tetramethyl-1,1 ?-spirobisindane (TTSBI)] and [2,3,5,6- tetrafluoroterephthalodinitrile (TFTPN)] copolymer [PIM-1]) and 2 wt% [1-Ethyl-3-methylimidazolium [emim]] [Dicyanamide [N(CN)2]] mixed matrix membrane thermally treated at 300 degC","[5,5 ?,6,6 ?-tetrahydroxy-3,3,3 ?,3 ?-tetramethyl-1,1 ?-spirobisindane (TTSBI)] and [2,3,5,6- tetrafluoroterephthalodinitrile (TFTPN)] copolymer [PIM-1]",1-Ethyl-3-methylimidazolium [emim],Dicyanamide [N(CN)2],,,,35,2,40544,,12.4,,https://dx.doi.org/10.1016/j.memsci.2018.07.075,The nitrogen-doped porous carbons/PIM mixed-matrix membranes for CO2 separation,"Zhao, Hongyong; Feng, Lizhong; Ding, Xiaoli; Zhao, Yun; Tan, Xiaoyao; Zhang, Yuzhong.",Journal of Membrane Science,J. Membr. Sci.,564,800-805,2018,"Tianjin Polytechnic University, Tianjin, China","Ding, Xiaoli",dingxiaoli@tjpu.edu.cn,"Tianjin Polytechnic University, Tianjin, China"
